Repository: Sunriverwood/SuperalloyKgRAG

# SuperalloyKgRAG: 基于知识图谱的高温合金领域 RAG 推理框架

> 文档状态：已于 2026-03-24 对齐当前主流程（索引、查询、推理、评测）。
> 
> 文档维护范围：`README.md` 与 `docs/`；本次更新按要求忽略 `draw/` 与 `visualizations/` 目录内容。

## 1. 项目概述

**SuperalloyKgRAG** 是一个针对高温合金（Superalloys）领域的垂直检索增强生成（RAG）系统。本项目旨在解决传统文本切片 RAG 在处理复杂材料科学问题时的局限性。

通过引入多模态解析（OCR/VLM）与图神经网络（GNN），本框架实现了从非结构化 PDF 文档到结构化知识图谱的端到端构建。系统内置**无监督图推理引擎**，利用 RGAT（关系图注意力网络）与 Personalized PageRank 算法，支持多跳推理（Multi-hop Reasoning）与可解释性路径生成，有效提升了针对“成分-工艺-结构-性能”复杂关联问题的回答准确率。

### 核心特性

1.  **端到端数据流水线**：利用多模态大模型（VLM/OCR）处理原始 PDF 文档，将其转化为结构化的实体与关系三元组。
2.  **知识图谱构建**：自动化进行实体消歧、合并及社区发现（Community Detection），生成高质量的领域知识图谱。
3.  **图推理引擎**：基于 RGAT（关系图注意力网络）和个性化 PageRank（PPR）算法，实现多跳路径推理，能够回答复杂的“关系型”问题。
4.  **混合检索**：结合了向量检索（LanceDB）与图结构检索（Neo4j/NetworkX），提供可解释的推理路径。

------

## 2. 环境依赖与安装

本框架基于 Python 开发，推荐在 **Windows** 或 **Linux** 环境下运行。

### 前置要求

- **Python**: 3.12
- **IDE**: PyCharm (推荐) 或 VS Code
- **硬件**: 建议配置 NVIDIA GPU (支持 CUDA) 以加速推理模型训练；支持 CPU 运行。
- **数据库**:
  - **LanceDB**: 用于向量存储 (内嵌式，无需独立安装)。
  - **Neo4j**: (可选) 仅用于图谱可视化分析，不影响核心推理功能。
  - **Gephi**: (可选) 仅用于图谱可视化分析，不影响核心推理功能。

### 部署步骤

1. **克隆/下载项目代码**

   ```bash
   git clone [repository_url]
   cd SuperalloyKgRAG
   ```

2. **推荐使用 Conda 或 venv 创建虚拟环境**

   ```bash
   # venv 配置方法
   # 创建虚拟环境
   python -m venv venv
   # 激活环境 (Windows)
   venv\Scripts\activate
   # 激活环境 (Linux/Mac)
   source venv/bin/activate
   
   
   # conda 配置方法
   # 1. 创建名为 superalloy 的虚拟环境，指定 Python 3.12
   conda create -n superalloy python=3.12 -y
   
   # 2. 激活环境
   conda activate superalloy
   
   # 3. (可选但推荐) 安装 Intel MKL 数学核心库以优化科学计算性能
   # 注意：这是 requirements.txt 中建议的步骤，用于加速 numpy 和 pytorch
   conda install mkl mkl_fft mkl_random mkl-service -y
   ```

   

3. **安装依赖库**

   ```bash
   pip install -r requirements.txt
   ```

   如需完整复现当前混合环境（含 conda 包 + pip 包），优先使用：

   ```bash
   conda env create -f environment.yml
   conda activate deepseek
   ```

------

## 3. 配置与参数

系统核心配置位于 `config/settings.yaml`。在运行前，请完成 LLM 服务的鉴权配置。

### API 密钥配置

本系统支持 OpenAI 兼容接口（如 Qwen, Gemini），但需要特别注意：

- **OCR/PDF 解析阶段目前仅支持 Gemini**（`core/vlm_pdf_parser.py`）。
- **Qwen 当前不支持直接输入 PDF 做 OCR**，因此不能替代步骤1的 PDF 解析。

请将 API Key 注入环境变量，或直接修改配置文件。

**方式一：系统环境变量 (推荐)**

- **Windows**: 在“编辑系统环境变量”中新建，变量名 `GEMINI_API_KEY`（OCR 必需）和 `QWEN_API_KEY`（Qwen 查询可选）。
- **Linux/Mac**: `export GEMINI_API_KEY="..."`，如需 Qwen 再配置 `export QWEN_API_KEY="sk-..."`

**方式二：IDE 运行配置**

- 在 PyCharm/VS Code 的 Run/Debug Configurations 中，至少添加 `GEMINI_API_KEY=...`（用于 OCR）。若使用 Qwen 查询，再添加 `QWEN_API_KEY=sk-...`。

------

## 4. 数据索引流水线 (Indexing Pipeline)

该模块负责将原始 PDF 文档转化为知识图谱与向量索引。

### 数据准备

默认请将待处理 PDF 放入 `data/original_data/books/` 目录（可在 `config/settings.yaml` 的 `vlm_parser.input_dir` 中修改）。

### 执行索引

在 IDE 中运行 `app/run_index_qwen.py` 或使用命令行：

```bash
python app/run_index_qwen.py
```

**流水线阶段说明（Qwen 主流程）：** 系统将自动按序执行以下处理：

1. **VLM Parsing**: 基于视觉大模型解析 PDF，保留版面结构信息。
2. **Enrich Extraction**: 融合文本/摘要/图片/表格抽取结果，生成富化图谱。
3. **Graph Construction**: 实体消歧、融合及社区发现 (Community Detection)。
4. **Vector Embedding**: 生成图谱节点与社区向量表示 (LanceDB)。

*注：支持断点续传，若中断可再次运行，脚本将自动跳过已完成步骤。*

*补充：步骤1当前通过 Gemini API 执行 PDF OCR，Qwen API 不支持直接 PDF 输入。*

------

## 5. 推理模型训练 (Graph Reasoning)

在图谱构建完成后，需训练图推理模型以捕捉节点间的潜在语义关联。本模块采用自监督学习方案，无需人工标注数据。

### 启动训练

推荐通过 `core/query_qwen/reasoning_query_qwen.py` 的训练模式启动：

```bash

# 推荐使用 GPU
python core/query_qwen/reasoning_query_qwen.py --train --epochs 100 --device cuda

# CPU 训练
python core/query_qwen/reasoning_query_qwen.py --train --epochs 100 --device cpu
```

训练产出的模型权重路径由 `config/settings.yaml` 的 `reasoning.output.model_path` 控制（当前默认：`data/reasoning/develop.pt`）。

------

## 6. 查询与推理 (Inference)

系统推荐统一使用路由入口，支持交互式与命令行两种查询模式，并可在需要时切换到推理专用入口。

### 模式一：IDE 交互式查询 (调试推荐)

1. 在 IDE 中打开 `core/query_qwen/router_qwen.py`。

2. 右键点击 **Run** (或 `Shift+F10`)。

3. 在控制台输入问题，例如：

   > *Inconel 718 的主要强化相是什么？*

4. 系统将实时输出：

   - **Top Entities**: 召回的关键实体。
   - **Reasoning Paths**: 推理链条 (e.g., *Inconel 718 -> contains -> Niobium -> forms -> Gamma'' Phase*).
   - **Answer**: 综合生成的最终回复。

### 模式二：命令行批处理

适用于批量测试或评估：

```bash

# 单次查询（自动路由，需在项目根目录执行）
$env:PYTHONPATH="."; python core/query_qwen/router_qwen.py --query "高温合金蠕变机制有哪些？"

# 强制推理模式
$env:PYTHONPATH="."; python core/query_qwen/router_qwen.py --mode reasoning --query "Re 元素对单晶高温合金的影响"

# 调试用：直接调用推理模块并指定算法
python core/query_qwen/reasoning_query_qwen.py --query "Re 元素对单晶高温合金的影响" --method ppr --output results.json
```

------

### data/ (数据存储 - 自动生成)

- `original_data/books/`: 默认书籍类 PDF 输入目录（由 `vlm_parser.input_dir` 控制）。
- `original_data/full_text/`: 默认论文全文输入目录（由 `paper_parser.input_dir` 控制）。
- `processed_jsons/`: OCR 解析后的中间 JSON 文件。
- `chunks/`: 文本切片文件 (`text_units.jsonl`)。
- `graphs/`: 构建完成的知识图谱 (`final_graph.json`)。
- `embeddings/`: LanceDB 向量数据库文件。
- `reasoning/`: 存放训练好的模型权重（默认 `develop.pt`）和推理结果。
- `evaluation_sets/`: 评估问题集（当前自动评测主流程覆盖 L1-L4）。
- `answers/`: 评估系统生成的答案和评分结果。

------

File: data/processed_jsons/The-Superalloys-Fundumentals-and-Applications-1-40.json
version https://git-lfs.github.com/spec/v1
oid sha256:2fb41ef48bacca3455a055b37710dd7180a3e2bd7def3a0340e58673702d9589
size 120609

File: data/processed_jsons/The-Superalloys-Fundumentals-and-Applications-121-160.json
version https://git-lfs.github.com/spec/v1
oid sha256:5a475f47869e856d9d9eefdc3286f4770fe56ef3eb39fd855295d577ee186ee7
size 20468

File: data/processed_jsons/The-Superalloys-Fundumentals-and-Applications-161-200.json
[
  {
    "page_number": 143,
    "content_blocks": [
      {
        "block_id": "page_1_block_0",
        "type": "text_block",
        "content": "3.1 Processing of turbine blading",
        "references": []
      },
      {
        "block_id": "page_1_block_1",
        "type": "image",
        "caption": "Fig. 3.23. Electron probe microanalysis (EPMA) maps of the transverse section of the as-cast structure of the CMSX-4 superalloy, which confirms the partitioning of W and Re to the dendrite core, and Ti and Ta to the interdendritic regions. (Courtesy of Mudith Karunaratne.)",
        "image_type": "photograph",
        "content": {
          "description": "This figure contains four grayscale electron probe microanalysis (EPMA) maps of a CMSX-4 superalloy, showing the elemental distribution of Rhenium (Re), Tantalum (Ta), Titanium (Ti), and Tungsten (W). The lighter areas indicate higher concentrations of the respective element. The maps reveal that Re and W are concentrated in the dendrite cores (the star-shaped central regions), while Ti and Ta are segregated to the interdendritic regions. A scale bar indicates 200 μm."
        }
      },
      {
        "block_id": "page_1_block_2",
        "type": "text_block",
        "content": "for the experimental alloys reported in ref. [18] for which freckling data are available; see Figure 3.25. When the density difference, ∆ρ, is evaluated at a supercooling of 20 K below the liquidus, a correlation is found with the average number of freckle chains found per blade sample. This provides strong evidence that the density inversion is responsible for the driving force for the freckling phenomenon.",
        "references": [
          "page_3_block_1"
        ]
      },
      {
        "block_id": "page_1_block_3",
        "type": "text_block",
        "content": "3.1.4 The influence of processing conditions on the scale of the dendritic structure",
        "references": []
      },
      {
        "block_id": "page_1_block_4",
        "type": "text_block",
        "content": "During processing by directional solidification, the temperature gradient, G, and the with- drawal velocity, v, influence the scale of the dendritic structure which is formed. For example,",
        "references": []
      }
    ]
  },
  {
    "page_number": 144,
    "content_blocks": [
      {
        "block_id": "page_2_block_0",
        "type": "text_block",
        "content": "144 Single-crystal superalloys for blade applications",
        "references": []
      },
      {
        "block_id": "page_2_block_1",
        "type": "image",
        "caption": "Fig. 3.24. Variation of the density of liquid CMSX-4 with temperature. The data beyond 1650 K are those recommended by ref. [21] – the dotted line represents an extrapolation below the liquidus. The solid line below 1650 K represents the calculated density of the liquid in the mushy zone, assuming equilibrium is attained; thus, the effect of solute partitioning is accounted for.",
        "image_type": "chart",
        "content": {
          "title": "Variation of the density of liquid CMSX-4 with temperature",
          "x_axis_label": "Temperature (K)",
          "y_axis_label": "Liquid density (g/cm³)",
          "legend": [],
          "trend_description": "The plot shows that the density of liquid CMSX-4 generally decreases with increasing temperature. The solid line, representing the liquid in the mushy zone below 1650 K, shows a decrease from about 7.83 g/cm³ at 1550 K to a local minimum of about 7.73 g/cm³ around 1625 K, before slightly increasing to 7.77 g/cm³ at 1650 K. The dotted line, an extrapolation beyond 1650 K, shows a continuous decrease in density from 7.77 g/cm³ to 7.64 g/cm³ as temperature rises from 1650 K to 1800 K.",
          "extracted_data": [
            {
              "x": 1550,
              "y": 7.83
            },
            {
              "x": 1600,
              "y": 7.76
            },
            {
              "x": 1625,
              "y": 7.73
            },
            {
              "x": 1650,
              "y": 7.77
            },
            {
              "x": 1700,
              "y": 7.71
            },
            {
              "x": 1750,
              "y": 7.67
            },
            {
              "x": 1800,
              "y": 7.64
            }
          ]
        }
      },
      {
        "block_id": "page_2_block_2",
        "type": "text_block",
        "content": "the use of liquid metal cooling is found to decrease the dendrite arm spacing at otherwise identical withdrawal velocity; see Figure 3.8. It is helpful to estimate the relative potencies of G and v on the scale of the microstructure to be expected, for example the primary dendrite arm spacing, Lp.",
        "references": []
      },
      {
        "block_id": "page_2_block_3",
        "type": "text_block",
        "content": "In order to do this, consider first the temperature interval, AT₁, required for solidifi- cation to be completed. If the phase diagram is taken to be a binary one with a liquidus of slope m and a solid/liquid partitioning coefficient of k, then it can be demonstrated that To is given by mco(k – 1)/k, where co is the bulk composition of the alloy under consideration. The scale of the dendritic structure is then as depicted in Figure 3.26. The dendrites are assumed to possess a radius of curvature R at their tips, which are spaced a distance Lp apart. The mean height of the dendrite trunks is then ∆To/G, where G is the temperature gradient; the thickness of the trunks at their roots is given the symbol λ, which is approximately one half of Lp. A steady-state is assumed – thus, the dendritic structure translates at a velocity v, and its shape is invariant as it does so. A first esti- mate of the radius of curvature of the tip of each dendrite is given by fitting a parabola to its shape [22]; from elementary geometry, it is then equal to the ratio of the square of the minor axis of the parabola (which is equal to λ) to the major axis (∆Το/G) – so that R = λ2G/ΔΤο.",
        "references": [
          "page_4_block_1"
        ]
      },
      {
        "block_id": "page_2_block_4",
        "type": "text_block",
        "content": "For the solidification conditions pertinent to the superalloys, there are two contributions to the total undercooling AT. The first is due to the solutal undercooling, ∆Tsolutal, arising from the partitioning of solute; the second, ATcurvature, is a consequence of the Gibbs–Thomson",
        "references": []
      }
    ]
  },
  {
    "page_number": 145,
    "content_blocks": [
      {
        "block_id": "page_3_block_0",
        "type": "text_block",
        "content": "3.1 Processing of turbine blading",
        "references": []
      },
      {
        "block_id": "page_3_block_1",
        "type": "image",
        "caption": "Fig. 3.25. Data for the freckling propensity of a number of experimental single-crystal superalloys [18]. (a) Average number of freckle chains per blade sample; (b) corresponding differences between the densities of the unpartitioned and partitioned liquid at an interval of 20 K below the liquid of the alloy concerned. Note the correlation between the data in (a) and (b).",
        "image_type": "chart",
        "content": {
          "title": "Data for the freckling propensity of a number of experimental single-crystal superalloys",
          "x_axis_label": "Alloy",
          "y_axis_label": "(a) Average number of freckle chains per blade sample; (b) ΔLiquid density (g/cm³)",
          "legend": [],
          "trend_description": "The figure presents two bar charts, (a) and (b), comparing freckling propensity for ten alloys (SX-1 to SX-10). Chart (a) shows the average number of freckle chains, with values ranging from near zero (SX-8) to over 6 (SX-4). Chart (b) shows the corresponding liquid density difference. A strong visual correlation exists between the two charts, where alloys with higher freckle counts, such as SX-5 and SX-6, also exhibit the largest density differences, around 0.17 to 0.19 g/cm³. This suggests that a larger density difference promotes freckle formation.",
          "extracted_data": [
            {
              "Alloy": "SX-1",
              "Freckle chains": 6,
              "Density diff": 0.115
            },
            {
              "Alloy": "SX-2",
              "Freckle chains": 3.5,
              "Density diff": 0.11
            },
            {
              "Alloy": "SX-3",
              "Freckle chains": 4,
              "Density diff": 0.12
            },
            {
              "Alloy": "SX-4",
              "Freckle chains": 6.5,
              "Density diff": 0.115
            },
            {
              "Alloy": "SX-5",
              "Freckle chains": 6.2,
              "Density diff": 0.175
            },
            {
              "Alloy": "SX-6",
              "Freckle chains": 6.1,
              "Density diff": 0.19
            },
            {
              "Alloy": "SX-7",
              "Freckle chains": 0.5,
              "Density diff": 0.07
            },
            {
              "Alloy": "SX-8",
              "Freckle chains": 0.25,
              "Density diff": 0.09
            },
            {
              "Alloy": "SX-9",
              "Freckle chains": 1,
              "Density diff": 0.07
            },
            {
              "Alloy": "SX-10",
              "Freckle chains": 1.7,
              "Density diff": 0.115
            }
          ]
        }
      }
    ]
  },
  {
    "page_number": 146,
    "content_blocks": [
      {
        "block_id": "page_4_block_0",
        "type": "text_block",
        "content": "146 Single-crystal superalloys for blade applications",
        "references": []
      },
      {
        "block_id": "page_4_block_1",
        "type": "image",
        "caption": "Fig. 3.26. Schematic illustration of the geometry of the dendritic structure at steady-state: the primary arm spacing is Lp, and the major and minor axes of the paraboloid of revolution fitted to the dendrite tip are ∆T/G and λ = Lp/2, respectively.",
        "image_type": "schematic",
        "content": {
          "description": "The diagram illustrates a model of dendritic structure geometry during steady-state solidification. It depicts repeating parabolic dendrite tips. Key geometric parameters are labeled: 'Lp' represents the primary arm spacing (the distance between the centers of adjacent dendrites), 'λ' is half of this spacing and represents the minor axis, 'R' is the radius of curvature at the dendrite tip, and 'v' indicates the solidification velocity. The major axis of the parabola is given as ΔTo/G, where ΔTo is the solidification range.",
          "ocr_text": "Lp\nv\nR\nΔTo/G, where ΔTo = solidification range\nParabola model\nλ"
        }
      },
      {
        "block_id": "page_4_block_2",
        "type": "text_block",
        "content": "effect. Thus, provided that the undercooling is small,\nAT = AT solutal + ATcurvature\n= mcΩ(1 − k) + 20/R\n(3.13)",
        "references": []
      },
      {
        "block_id": "page_4_block_3",
        "type": "text_block",
        "content": "since, for Ω ~ 0, it can be demonstrated that ∆Tsolutal is approximately mc0Ω(1 – k). The term @ is the Gibbs–Thomson coefficient; the factor of 2 arises because the dendrites are taken to be paraboloids of revolution, so that their tips are hemispherical. Consistent with the growth of an isolated dendrite tip, see the Appendix to this chapter, the super- saturation, Ω, is given by Ω = Rv/D, where D is the diffusion coefficient of solute in the liquid ahead of the front. Making this substitution, along with R = λ2G/∆To, one has\nAT = mco(1-k) (v/2D) (λ2G/ΔTo) + 2θΔTo / λ2G\n(3.14)",
        "references": []
      },
      {
        "block_id": "page_4_block_4",
        "type": "text_block",
        "content": "Equation (3.14) represents an expression for the dependence of the undercooling, AT, upon the three variables λ = Lp/2, G and v. One of these can be eliminated using a further equation or criterion [22]. For example, one can invoke the extremum condi- tion, which states that growth will occur at whatever a minimises ΔT or maximises v. This implies that ∆T/8λ = 0; after some algebraic manipulation, one can show that\nvG2λ4 = 40 Dmco(1 – k) (3.15)\nor alternatively\nvG2Lp4 = 640 Dmco(1 – k) (3.16)",
        "references": []
      },
      {
        "block_id": "page_4_block_5",
        "type": "text_block",
        "content": "Note that the terms on the right-hand side of Equation (3.16) are expected to be invariant for any given alloy system. Thus, the primary arm spacing, Lp, is predicted to be proportional to G-1/2v-1/4. It follows that G is expected to have a more profound influence on the spacing than v – as found, for example, in the liquid metal cooling process. The experimental results",
        "references": []
      }
    ]
  },
  {
    "page_number": 147,
    "content_blocks": [
      {
        "block_id": "page_5_block_0",
        "type": "text_block",
        "content": "3.2 Optimisation of single-crystal superalloys",
        "references": []
      },
      {
        "block_id": "page_5_block_1",
        "type": "image",
        "caption": "Fig. 3.27. Data [23] for the variation of the primary dendrite arm spacing with the combination G-1/2v-1/4, where G is the temperature gradient and v is the withdrawal velocity, for a number of commercial superalloys.",
        "image_type": "chart",
        "content": {
          "title": "Variation of the primary dendrite arm spacing",
          "x_axis_label": "G-1/2v-1/4 (m1/4 s1/4/K1/2)",
          "y_axis_label": "Primary dendrite arm spacing (µm)",
          "legend": [
            "Mar-M247",
            "PWA1484",
            "René N5",
            "René 108",
            "IN718",
            "Mar-M246",
            "Mar-M002",
            "IN738LC",
            "IC50",
            "Ni-Al-Cr-Fe"
          ],
          "trend_description": "The scatter plot displays data for various commercial superalloys, showing a strong positive correlation between the primary dendrite arm spacing and the parameter G⁻¹/²v⁻¹/⁴. As the value on the x-axis increases from 0 to 0.4, the dendrite arm spacing increases from approximately 50 μm to over 500 μm. The data points for all the different alloys, represented by various symbols, generally follow this single upward trend, indicating a common physical relationship.",
          "extracted_data": []
        }
      },
      {
        "block_id": "page_5_block_2",
        "type": "text_block",
        "content": "confirm this (see Figure 3.27), which provides data [23] for the primary dendrite arm spacing for a number of commercial superalloys solidified under a range of G and v conditions. The agreement between the experimental data and the theory gives some credence to the use of the extremum condition in deriving it, despite the lack of a firm physical basis for its application.",
        "references": [
          "page_5_block_1"
        ]
      },
      {
        "block_id": "page_5_block_3",
        "type": "text_block",
        "content": "3.2 Optimisation of the chemistry of single-crystal superalloys",
        "references": []
      },
      {
        "block_id": "page_5_block_4",
        "type": "text_block",
        "content": "Over a period of about 20 years, the chemistry of the single-crystal superalloys has been refined in order to improve the properties displayed. Although much of this progress has been incremental, a clear picture has emerged of the roles played by the various elements in conferring the best properties. Whilst it should be remembered that the various alloy producers and engine manufacturers have settled on proprietary chemistries to maintain their competitive advantage, the compositions of the single-crystal superalloys have evolved significantly in the period since 1980 when the first ones emerged. The compositions of important first-, second-, third- and fourth-generation single-crystal superalloys are given in Tables 3.2, 3.3, 3.4 and 3.5. Of note is the introduction of significant additions of Re, and the reduction of Ti and Mo to low concentrations. Some interesting insights into the early alloy development efforts are given in refs. [24] and [25]. With the benefit of hindsight, the improvements in performance have been won by respecting the four guidelines set out on pp. 152-170.",
        "references": [
          "page_6_block_0",
          "page_7_block_0",
          "page_8_block_0",
          "page_9_block_0"
        ]
      }
    ]
  },
  {
    "page_number": 148,
    "content_blocks": [
      {
        "block_id": "page_6_block_0",
        "type": "table",
        "caption": "Table 3.2. The compositions (in weight%) of selected first-generation single-crystal superalloys",
        "data": [
          [
            "Alloy",
            "Cr",
            "Co",
            "Mo",
            "W",
            "Al",
            "Ti",
            "Ta",
            "Nb",
            "V",
            "Hf",
            "Ni",
            "Density (g/cm³)"
          ],
          [
            "Nasair 100",
            "9",
            "—",
            "1",
            "10.5",
            "5.75",
            "1.2",
            "3.3",
            "—",
            "—",
            "—",
            "Bal",
            "8.54"
          ],
          [
            "CMSX-2",
            "8",
            "4.6",
            "0.6",
            "8",
            "5.6",
            "1",
            "6",
            "—",
            "—",
            "—",
            "Bal",
            "8.60"
          ],
          [
            "CMSX-6",
            "9.8",
            "5",
            "3",
            "—",
            "4.8",
            "4.7",
            "2",
            "—",
            "—",
            "0.1",
            "Bal",
            "7.98"
          ],
          [
            "PWA1480",
            "10",
            "5",
            "—",
            "4",
            "5",
            "1.5",
            "12",
            "—",
            "—",
            "—",
            "Bal",
            "8.70"
          ],
          [
            "SRR99",
            "8",
            "5",
            "—",
            "10",
            "5.5",
            "2.2",
            "3",
            "—",
            "—",
            "—",
            "Bal",
            "8.56"
          ],
          [
            "RR2000",
            "10",
            "15",
            "3",
            "—",
            "5.5",
            "4",
            "—",
            "—",
            "—",
            "1",
            "Bal",
            "7.87"
          ],
          [
            "Rene N4",
            "9",
            "8",
            "2",
            "6",
            "3.7",
            "4.2",
            "4",
            "0.5",
            "—",
            "—",
            "Bal",
            "8.56"
          ],
          [
            "AM1",
            "7.8",
            "6.5",
            "2",
            "5.7",
            "5.2",
            "1.1",
            "7.9",
            "—",
            "—",
            "—",
            "Bal",
            "8.60"
          ],
          [
            "AM3",
            "8",
            "5.5",
            "2.25",
            "5",
            "6",
            "2",
            "3.5",
            "—",
            "—",
            "—",
            "Bal",
            "8.25"
          ],
          [
            "TMS-6",
            "9.2",
            "—",
            "—",
            "8.7",
            "5.3",
            "—",
            "10.4",
            "—",
            "—",
            "—",
            "Bal",
            "8.90"
          ],
          [
            "TMS-12",
            "6.6",
            "—",
            "—",
            "12.8",
            "5.2",
            "—",
            "7.7",
            "—",
            "—",
            "—",
            "Bal",
            "9.07"
          ]
        ],
        "summary": "This table lists the chemical compositions (in weight percent) and densities for eleven selected first-generation single-crystal superalloys. The compositions vary significantly, particularly in elements like Cr, Co, W, and Ta, with Nickel (Ni) being the balance element."
      }
    ]
  },
  {
    "page_number": 149,
    "content_blocks": [
      {
        "block_id": "page_7_block_0",
        "type": "table",
        "caption": "Table 3.3. The compositions (in weight%) of selected second-generation single-crystal superalloys",
        "data": [
          [
            "Alloy",
            "Cr",
            "Co",
            "Mo",
            "Re",
            "W",
            "Al",
            "Ti",
            "Ta",
            "Nb",
            "Hf",
            "Ni",
            "Density (g/cm³)"
          ],
          [
            "CMSX-4",
            "6.5",
            "9",
            "0.6",
            "3",
            "6",
            "5.6",
            "1",
            "6.5",
            "—",
            "0.1",
            "Bal",
            "8.70"
          ],
          [
            "PWA1484",
            "5",
            "10",
            "2",
            "3",
            "6",
            "5.6",
            "—",
            "8.7",
            "—",
            "0.1",
            "Bal",
            "8.95"
          ],
          [
            "Rene N5",
            "7",
            "8",
            "2",
            "3",
            "5",
            "6.2",
            "—",
            "7",
            "—",
            "0.2",
            "Bal",
            "8.70"
          ],
          [
            "MC2",
            "8",
            "5",
            "2",
            "—",
            "8",
            "5",
            "1.5",
            "6",
            "—",
            "—",
            "Bal",
            "8.63"
          ],
          [
            "TMS-82+",
            "4.9",
            "7.8",
            "1.9",
            "2.4",
            "8.7",
            "5.3",
            "0.5",
            "6",
            "—",
            "0.1",
            "Bal",
            "8.93"
          ]
        ],
        "summary": "This table presents the chemical compositions (in weight percent) and densities of five second-generation single-crystal superalloys. A key distinguishing feature of this generation is the intentional addition of Rhenium (Re), typically around 3 wt%."
      }
    ]
  },
  {
    "page_number": 150,
    "content_blocks": [
      {
        "block_id": "page_8_block_0",
        "type": "table",
        "caption": "Table 3.4. The compositions (in weight%) of selected third-generation single-crystal superalloys",
        "data": [
          [
            "Alloy",
            "Cr",
            "Co",
            "Mo",
            "Re",
            "W",
            "Al",
            "Ti",
            "Ta",
            "Nb",
            "Hf",
            "Others",
            "Ni",
            "Density (g/cm³)"
          ],
          [
            "CMSX-10",
            "2",
            "3",
            "0.4",
            "6",
            "5",
            "5.7",
            "0.2",
            "8",
            "0.1",
            "0.03",
            "—",
            "Bal",
            "9.05"
          ],
          [
            "Rene N6",
            "4.2",
            "12.5",
            "1.4",
            "5.4",
            "6",
            "5.75",
            "—",
            "7.2",
            "—",
            "0.15",
            "0.05C\n0.004B\n0.01Y",
            "Bal",
            "8.97"
          ],
          [
            "TMS-75",
            "3",
            "12",
            "2",
            "5",
            "6",
            "6",
            "—",
            "6",
            "—",
            "0.1",
            "—",
            "Bal",
            "8.89"
          ]
        ],
        "summary": "This table provides the chemical compositions (in weight percent) and densities for three third-generation single-crystal superalloys. These alloys are characterized by higher concentrations of Rhenium (Re), between 5 and 6 wt%, compared to previous generations."
      }
    ]
  },
  {
    "page_number": 151,
    "content_blocks": [
      {
        "block_id": "page_9_block_0",
        "type": "table",
        "caption": "Table 3.5. The compositions (in weight%) of selected fourth-generation single-crystal superalloys",
        "data": [
          [
            "Alloy",
            "Cr",
            "Co",
            "Mo",
            "Re",
            "Ru",
            "W",
            "Al",
            "Ti",
            "Ta",
            "Hf",
            "Others",
            "Ni",
            "Density (g/cm³)"
          ],
          [
            "MC-NG",
            "4",
            "<0.2",
            "1",
            "4",
            "4",
            "5",
            "6.0",
            "0.5",
            "5",
            "0.10",
            "—",
            "Bal",
            "8.75"
          ],
          [
            "MX4/\nPW1497",
            "2",
            "16.5",
            "2.0",
            "5.95",
            "3",
            "6.0",
            "5.55",
            "—",
            "8.25",
            "0.15",
            "0.03C\n0.004B",
            "Bal",
            "9.20"
          ],
          [
            "TMS-138",
            "2.8",
            "5.8",
            "2.9",
            "5.1",
            "1.9",
            "6.1",
            "5.8",
            "—",
            "5.6",
            "0.05",
            "—",
            "Bal",
            "8.95"
          ],
          [
            "TMS-162",
            "2.9",
            "5.8",
            "3.9",
            "4.9",
            "6",
            "5.8",
            "5.8",
            "—",
            "5.6",
            "0.09",
            "—",
            "Bal",
            "9.04"
          ]
        ],
        "summary": "This table details the chemical compositions (in weight percent) and densities of four fourth-generation single-crystal superalloys. The defining characteristic of this generation is the addition of Ruthenium (Ru) to the alloy chemistry, along with significant amounts of Rhenium (Re)."
      }
    ]
  },
  {
    "page_number": 152,
    "content_blocks": [
      {
        "block_id": "page_10_block_0",
        "type": "image",
        "caption": "Fig. 3.28. Scanning electron micrograph of the γ/γ' microstructure of the CMSX-4 single-crystal superalloy. (Courtesy of Nirundorn Matan.)",
        "image_type": "photograph",
        "content": {
          "description": "This is a scanning electron micrograph showing the γ/γ' microstructure of the CMSX-4 superalloy. It displays a regular array of cuboidal γ' precipitates (lighter gray, blocky shapes) separated by a network of γ channels (darker gray). A scale bar at the bottom indicates a length of 2 μm."
        }
      },
      {
        "block_id": "page_10_block_1",
        "type": "text_block",
        "content": "3.2.1 Guideline 1",
        "references": []
      },
      {
        "block_id": "page_10_block_2",
        "type": "text_block",
        "content": "Proportions of y'-forming elements such as Al, Ti and Ta should be high, such that the γ' fraction is ~70%.",
        "references": []
      },
      {
        "block_id": "page_10_block_3",
        "type": "text_block",
        "content": "Why is 70% an appropriate figure? To answer this question, one must have an apprecia- tion of the micromechanisms of creep deformation in the single-crystal superalloys. This is discussed in more detail in Section 3.3, but here it is sufficient to note that, across a wide range of temperature and levels of applied stress, creep deformation on the microscale is restricted to the y channels which lie between the precipitates of γ'. Thus, creep dis- locations do not penetrate the y' precipitates. It follows then that a reduced fraction of y yields improved properties. The optimum microstructure then consists of many fine y' particles with very thin layers of the y matrix separating them; see Figure 3.28. This can be rationalised by making a rough estimate of the Orowan stress, Tloop, following ref. [26]. This is approximately Gb/l, where G is the shear modulus, b is the Burgers vector and I is the width of the y' channel. With G = 50 GPa, b = 0.25 nm and 1 = 100 nm, this yields 125 MPa. For uniaxial loading along (100), the Schmid factor assuming {111}(110) slip is 1/√6; the applied stress for bowing is then 306 MPa. This is significant, and is one of the major reasons why the single-crystal superalloys perform so well at elevated temperatures.",
        "references": [
          "page_10_block_0"
        ]
      },
      {
        "block_id": "page_10_block_4",
        "type": "text_block",
        "content": "A second point is that the creep performance does not increase monotonically as the y' fraction is increased – thus, an alloy with 70% γ' performs better than one with 100% γ'. This implies a strong strengthening effect from the y/y' interfaces, which impart resistance to creep deformation. This effect has been confirmed by measuring the creep rupture lives of a series of alloys containing various fractions of y' of identical composition [27]. The set of tie-lines characterising a multicomponent alloy of interest was first determined, and a family of related alloys cast with chemistries chosen such that the compositions of both y and y' were identical in all cases. The results are given in Figure 3.29. Note that the",
        "references": [
          "page_11_block_1"
        ]
      }
    ]
  },
  {
    "page_number": 153,
    "content_blocks": [
      {
        "block_id": "page_11_block_0",
        "type": "text_block",
        "content": "3.2 Optimisation of single-crystal superalloys",
        "references": []
      },
      {
        "block_id": "page_11_block_1",
        "type": "image",
        "caption": "Fig. 3.29. Variation of the creep rupture lives of the single-crystal superalloys TMS-75 and TMS-82+, as a function of the amount of y' phase [27]. The creep rupture life is largest when the y' fraction is about 70%. (Courtesy of Hiroshi Harada.)",
        "image_type": "chart",
        "content": {
          "title": "Variation of the creep rupture lives of single-crystal superalloys",
          "x_axis_label": "Designed amount of y' volume fraction (%)",
          "y_axis_label": "Creep rupture life (h)",
          "legend": [
            "TMS-75/900 °C",
            "TMS-75/1100 °C",
            "TMS-82+/900 °C",
            "TMS-82+/1100 °C"
          ],
          "trend_description": "The chart shows creep rupture life on a logarithmic scale versus the volume fraction of the γ' phase for two alloys (TMS-75 and TMS-82+) at two temperatures (900 °C and 1100 °C). For all four conditions, the creep rupture life exhibits a distinct peak at approximately 70% γ' volume fraction. Life decreases significantly for volume fractions both lower and higher than this optimal value. For instance, the TMS-82+ alloy at 1100 °C shows a life of over 1000 hours at 70% γ', which drops to about 100 hours at 40% and 100% γ'.",
          "extracted_data": [
            {
              "series": "TMS-82+/1100 °C",
              "data": [
                {
                  "x": 20,
                  "y": 10
                },
                {
                  "x": 40,
                  "y": 100
                },
                {
                  "x": 60,
                  "y": 500
                },
                {
                  "x": 70,
                  "y": 1000
                },
                {
                  "x": 80,
                  "y": 400
                },
                {
                  "x": 100,
                  "y": 100
                }
              ]
            }
          ]
        }
      },
      {
        "block_id": "page_11_block_2",
        "type": "text_block",
        "content": "creep strength of y' is somewhat superior to that of y, but that microstructures consisting of mixtures of y and y' perform best. The optimum y' fraction is ~70%.\nWith respect to the optimisation of the chemistry, it is useful to consider the Ni-Al binary diagram. At 700 °C, the solubility of Al in Ni is about 10 at%. The Ni3Al has an Al content of 25 at%. Therefore, in the binary system one needs a composition, ē, satisfying (ē – 10)/(25 – 10) = 0.75. Hence ē = 21.25 at%. This corresponds to about 11 wt%. A modern single-crystal superalloy would have about 6 wt% Al. Clearly, significant reliance is being placed on the y'-forming elements such as Ta and Ti.",
        "references": []
      },
      {
        "block_id": "page_11_block_3",
        "type": "text_block",
        "content": "Thus the balance of y - and y'-forming elements must be chosen such that the y' fraction is optimal. But there is another consideration. There should exist a sufficient solutioning window, AT, below the melting temperature, across which y is the only stable phase. This is necessary because, after solidification, heat treatment is required to remove residual microsegregation and eutectic mixtures rich in γ'. This puts the y' precipitates into solution; during subsequent exposure to lower temperatures, the y' develops a uniform microstructure with an optimum precipitate size. The heat treatment for a typical single-crystal superalloy such as CMSX-4 would involve a solutioning of 8h at 1314°C, a primary age of 4h at 1140°C followed by a secondary age of 16h at 870°C. Figure 3.30 shows a prediction of the phase stability of the CMSX-4 superalloy around the melting temperature. The solutioning window is about 50°C, which is rather small; this emphasises the need for precise temperature control during heat treatment. Since the solutioning window is expected to decrease as the y' fraction is increased, the heat treatment of the higher-strength alloys",
        "references": [
          "page_12_block_1"
        ]
      }
    ]
  },
  {
    "page_number": 154,
    "content_blocks": [
      {
        "block_id": "page_12_block_0",
        "type": "text_block",
        "content": "154 Single-crystal superalloys for blade applications",
        "references": []
      },
      {
        "block_id": "page_12_block_1",
        "type": "image",
        "caption": "Fig. 3.30. Variation of the fraction of the liquid, y and γ' phases with temperature for the single-crystal superalloy CMSX-4. Note the solutioning window of about 50 °C which lies between 1300°C and 1350°C.",
        "image_type": "chart",
        "content": {
          "title": "Variation of the fraction of the liquid, γ and γ' phases with temperature for the single-crystal superalloy CMSX-4",
          "x_axis_label": "Temperature (°C)",
          "y_axis_label": "Mole fraction",
          "legend": [
            "liquid",
            "γ'",
            "γ"
          ],
          "trend_description": "The chart illustrates the mole fraction of liquid, γ, and γ' phases in CMSX-4 superalloy as a function of temperature. At lower temperatures (e.g., 400°C), the microstructure consists of approximately 70% γ' and 30% γ. As temperature increases, the γ' phase dissolves into the γ phase, with the γ' fraction decreasing to zero around 1300°C. The material is fully γ phase in a narrow 'solutioning window' between roughly 1300°C and 1350°C. Above this temperature, the liquid phase begins to form, and the alloy is fully liquid above approximately 1380°C.",
          "extracted_data": [
            {
              "phase": "γ'",
              "data": [
                {
                  "x": 400,
                  "y": 0.7
                },
                {
                  "x": 800,
                  "y": 0.68
                },
                {
                  "x": 1000,
                  "y": 0.65
                },
                {
                  "x": 1200,
                  "y": 0.5
                },
                {
                  "x": 1300,
                  "y": 0
                }
              ]
            },
            {
              "phase": "γ",
              "data": [
                {
                  "x": 400,
                  "y": 0.3
                },
                {
                  "x": 800,
                  "y": 0.32
                },
                {
                  "x": 1000,
                  "y": 0.35
                },
                {
                  "x": 1200,
                  "y": 0.5
                },
                {
                  "x": 1300,
                  "y": 1
                }
              ]
            }
          ]
        }
      },
      {
        "block_id": "page_12_block_2",
        "type": "text_block",
        "content": "can be difficult to accomplish in practice. For the third- and fourth-generation alloys which are rich in Re, solutioning times are substantially longer.",
        "references": []
      },
      {
        "block_id": "page_12_block_3",
        "type": "text_block",
        "content": "3.2.2 Guideline 2",
        "references": []
      },
      {
        "block_id": "page_12_block_4",
        "type": "text_block",
        "content": "The composition of the alloy must be chosen such that the y /γ' lattice misfit is small; this minimises the y/y' interfacial energy so that y' coarsening is restricted.",
        "references": []
      },
      {
        "block_id": "page_12_block_5",
        "type": "text_block",
        "content": "The lattice misfit, δ, is defined according to\nδ = 2 x (αγ' - αγ) / (αγ' + αγ) (3.17)\nwhere the lattice parameters of the y and y' phases, ay and ayı, respectively, depend via Vegard's law on the elemental compositions in each phase, and consequently on the extent of γ/γ' partitioning. For the y phase, one has, to a good approximation (refer to Figure 2.18),\nαγ = 3.524 + 0.110xCr + 0.478xMo +0.444xw + 0.441xRe +0.179xAl +0.422xTi + 0.700xTa (3.18)\nwhere the xiγ are the mole fractions of i in y, and the various constants are taken from correlations such as those given in Chapter 2. For the y' phase, one finds\nΑγ' = 3.570 – 0.004xCr + 0.208xMo + 0.194xw + 0.262xRe + 0.258xTi + 0.500xTa (3.18b)",
        "references": []
      },
      {
        "block_id": "page_12_block_6",
        "type": "text_block",
        "content": "where the mole fractions are now evaluated in that phase. The value of the misfit has been found to exhibit a significant effect on the morphology of the y' precipitates [28]; see Figure 3.31. When the misfit is small, less than about 0.5%, the y' particles are cuboids",
        "references": [
          "page_13_block_0"
        ]
      }
    ]
  },
  {
    "page_number": 155,
    "content_blocks": [
      {
        "block_id": "page_13_block_0",
        "type": "image",
        "caption": "Fig. 3.31. The γ/γ' microstructures displayed by four experimental single-crystal superalloys of varying chemistries [28]. Note the correlation between the y' morphology and the estimated values of the lattice misfit, δ. (Courtesy of Pierre Caron.)",
        "image_type": "photograph",
        "content": {
          "description": "This figure shows four micrographs of γ/γ' microstructures, illustrating the effect of lattice misfit (δ) on precipitate morphology. For alloys MC520 (δ=0.793%), MC544 (δ=-0.24%), and MC645 (δ=-0.315%), the γ' precipitates are cuboidal. For alloy MC534, with a larger negative misfit of δ=-0.665%, the precipitates are more rounded or spherical. Each micrograph has a 2 μm scale bar."
        }
      },
      {
        "block_id": "page_13_block_1",
        "type": "image",
        "caption": "Fig. 3.32. Variation of the lattice parameter of the y matrix and y' precipitates in a number of nickel-based single-crystal superalloys, determined using X-ray diffraction. Data from ref. [29]. (Courtesy of Hiroshi Harada.)",
        "image_type": "chart",
        "content": {
          "title": "Variation of the lattice parameter of the γ matrix and γ' precipitates",
          "x_axis_label": "Temperature (°C)",
          "y_axis_label": "Lattice parameter (Å)",
          "legend": [
            "ο γ'",
            "Δ γ"
          ],
          "trend_description": "The figure contains four scatter plots for alloys TMS63, TMS12, TMS19, and CMSX-4, showing how the lattice parameters of the γ (delta symbols) and γ' (circle symbols) phases change with temperature. In all four alloys, both lattice parameters increase with temperature. The relative difference between the γ and γ' parameters, which determines the misfit, varies between alloys. For example, in TMS63 the lines cross, indicating a change in misfit sign, while in CMSX-4 the γ' parameter is consistently larger than the γ parameter across the tested temperature range.",
          "extracted_data": []
        }
      },
      {
        "block_id": "page_13_block_2",
        "type": "text_block",
        "content": "with sharp corners characteristic of elastic coherency. The precipitates become spherical as the magnitude of the misfit increases, since coherency is lost.\nWhen designing alloys, an additional consideration is the strong temperature dependence of the lattice misfit. Experiments using high-temperature diffractometry indicate that the expansion coefficient of y' is considerably less than that of y; thus, for all known single- crystal superalloys the lattice misfit becomes more negative as the temperature increases. This is demonstrated in Figure 3.32, in which results are given for ay and ay for four alloys",
        "references": [
          "page_13_block_1"
        ]
      }
    ]
  }
]
