Repository: Sunriverwood/SuperalloyKgRAG

# SuperalloyKgRAG: 基于知识图谱的高温合金领域 RAG 推理框架

> 文档状态：已于 2026-03-24 对齐当前主流程（索引、查询、推理、评测）。
> 
> 文档维护范围：`README.md` 与 `docs/`；本次更新按要求忽略 `draw/` 与 `visualizations/` 目录内容。

## 1. 项目概述

**SuperalloyKgRAG** 是一个针对高温合金（Superalloys）领域的垂直检索增强生成（RAG）系统。本项目旨在解决传统文本切片 RAG 在处理复杂材料科学问题时的局限性。

通过引入多模态解析（OCR/VLM）与图神经网络（GNN），本框架实现了从非结构化 PDF 文档到结构化知识图谱的端到端构建。系统内置**无监督图推理引擎**，利用 RGAT（关系图注意力网络）与 Personalized PageRank 算法，支持多跳推理（Multi-hop Reasoning）与可解释性路径生成，有效提升了针对“成分-工艺-结构-性能”复杂关联问题的回答准确率。

### data/ (数据存储 - 自动生成)

- `original_data/books/`: 默认书籍类 PDF 输入目录（由 `vlm_parser.input_dir` 控制）。
- `original_data/full_text/`: 默认论文全文输入目录（由 `paper_parser.input_dir` 控制）。
- `processed_jsons/`: OCR 解析后的中间 JSON 文件。

File: data/processed_jsons/The-Superalloys-Fundumentals-and-Applications-201-240.json
[
  {
    "page_number": 183,
    "content_blocks": [
      {
        "block_id": "page_1_block_1",
        "type": "text_block",
        "content": "3.3 Mechanical behaviour",
        "references": []
      },
      {
        "block_id": "page_1_block_2",
        "type": "image",
        "caption": "Fig. 3.64. Creep curves of the superalloys TMS-75, TMS-75(+Ru), TMS-75(+Mo), TMS-138 and TMS-162 tested at 1100 °C and 137 MPa [64,65].",
        "image_type": "chart",
        "content": {
          "title": "Creep curves of various superalloys",
          "x_axis_label": "Time (h)",
          "y_axis_label": "Creep strain (%)",
          "legend": [
            "TMS-75(+Ru) (2%Mo, 1.6%Ru)",
            "TMS-75 (2%Mo,0%Ru)",
            "TMS-75(+Mo) (3%Mo,0%Ru)",
            "TMS-138 (3%Mo,2%Ru)",
            "TMS-162 (4%Mo,6%Ru)"
          ],
          "trend_description": "The chart displays creep strain versus time for five different TMS superalloys. Each curve exhibits the characteristic three stages of creep: primary, secondary (steady-state), and tertiary (accelerated creep leading to failure). The creep life and resistance vary significantly among the alloys. TMS-162 shows the longest rupture time (over 1000 hours) and lowest minimum creep rate, indicating the highest creep resistance. In contrast, TMS-75(+Ru) has the shortest creep life. The performance generally improves with increasing Mo and Ru content, as seen in the progression from TMS-75 to TMS-138 and TMS-162.",
          "extracted_data": [
            {
              "x": 100,
              "y": 10
            },
            {
              "x": 150,
              "y": 20
            },
            {
              "x": 250,
              "y": 20
            },
            {
              "x": 350,
              "y": 20
            },
            {
              "x": 500,
              "y": 20
            },
            {
              "x": 1000,
              "y": 10
            },
            {
              "x": 1100,
              "y": 20
            }
          ]
        }
      },
      {
        "block_id": "page_1_block_3",
        "type": "text_block",
        "content": "normal, slip-deposited dislocations form two perpendicular sets, for example of a/2[011] dislocations, one resulting from slip on (111) and the other on (111). These can react to form a single set with average line vector [100]. Further a/2(110) dislocations resulting from slip on the other two octahedral planes, (111) and (111), can then be knitted into the net, consistent with reactions of the type [63]",
        "references": []
      },
      {
        "block_id": "page_1_block_4",
        "type": "text_block",
        "content": "a/2[101] - a/2[011] → a/2[110] (3.34a)",
        "references": []
      },
      {
        "block_id": "page_1_block_5",
        "type": "text_block",
        "content": "and",
        "references": []
      },
      {
        "block_id": "page_1_block_6",
        "type": "text_block",
        "content": "a/2[101] - a/2[110] → a/2[011] (3.34b)",
        "references": []
      },
      {
        "block_id": "page_1_block_7",
        "type": "text_block",
        "content": "or, alternatively,",
        "references": []
      },
      {
        "block_id": "page_1_block_8",
        "type": "text_block",
        "content": "a/2[101] + a/2[101] → a[100] (3.34c)",
        "references": []
      },
      {
        "block_id": "page_1_block_9",
        "type": "text_block",
        "content": "Thus it is clear that the equilibrium network can arise only when sufficient creep dislocations have formed on all four of the {111}-type planes. Harada and co-workers have isolated a strong correlation between the dislocation density of the equilibrium network in single-crystal superalloys of varying compositions and their creep performance under loading at 1100 °C and 137 MPa (see Figures 3.64 and 3.65), with the dislocation spacing being found to be proportional to the logarithm of the minimum creep rate [64,65]. Use of this effect has been made in designing TMS-162, which is one of the strongest single-crystal superalloys",
        "references": [
          "page_1_block_2",
          "page_2_block_1"
        ]
      }
    ]
  },
  {
    "page_number": 184,
    "content_blocks": [
      {
        "block_id": "page_2_block_0",
        "type": "text_block",
        "content": "184 Single-crystal superalloys for blade applications",
        "references": []
      },
      {
        "block_id": "page_2_block_1",
        "type": "image",
        "caption": "Fig. 3.65. Measurements of the equilibrium γ/γ' dislocation spacings in (a) TMS-75(+Ru), (b) TMS-75, (c) TMS-75(+Mo), (d) TMS-138 and (e) TMS-162 tested at 1100 °C and 137 MPa [64,65]; taken with the data in Figure 3.64, a strong creep strengthening effect is confirmed when the dislocation spacing is small.",
        "image_type": "chart",
        "content": {
          "title": "Measurements of the equilibrium γ/γ' dislocation spacings",
          "x_axis_label": "Dislocation spacing (nm)",
          "y_axis_label": "Observation frequency",
          "legend": [
            "(a) TMS-75(+Ru)",
            "(b) TMS-75",
            "(c) TMS-75(+Mo)",
            "(d) TMS-138",
            "(e) TMS-162"
          ],
          "trend_description": "The figure consists of five histograms showing the frequency distribution of dislocation spacings for the same superalloys shown in Fig. 3.64. There is a clear trend: as the creep performance of the alloy improves (from (a) to (e)), the average dislocation spacing decreases and the distribution becomes narrower. (a) TMS-75(+Ru) has the largest average spacing, centered around 55-65 nm. (e) TMS-162, the best performing alloy, has the smallest spacing, sharply peaked around 25-30 nm. This confirms the caption's statement that smaller dislocation spacing correlates with stronger creep resistance.",
          "extracted_data": []
        }
      }
    ]
  },
  {
    "page_number": 185,
    "content_blocks": [
      {
        "block_id": "page_3_block_1",
        "type": "text_block",
        "content": "3.3 Mechanical behaviour",
        "references": []
      },
      {
        "block_id": "page_3_block_2",
        "type": "image",
        "caption": "Fig. 3.66. SEM micrographs [62] of the CMSX-4 superalloy deformed at 950 °C. (a) γ/γ' microstructures after 280 h (0.07% strain) and 550 h (0.27% strain), with an applied stress of 185 MPa. (b) Microstructures after further heat treatment of 100, 300 and 600 h, with zero applied stress.",
        "image_type": "photograph",
        "content": {
          "description": "The image displays scanning electron micrographs (SEM) of the CMSX-4 superalloy. Part (a) shows the γ/γ' microstructure after 280 hours and 550 hours of deformation, revealing the initial stages of microstructural change. Part (b) shows the evolution of the microstructure after subsequent heat treatments without stress for 100, 300, and 600 hours, illustrating the development of 'rafted' structures. Text annotations indicate time and strain for part (a), and additional heat treatment time for part (b). A scale bar indicates 2.5 µm."
        }
      },
      {
        "block_id": "page_3_block_3",
        "type": "text_block",
        "content": "to date (see Figure 1.17). Additions of Mo are critical to the superior creep performance displayed, since the lattice misfit is reduced as the concentration of this element increases.",
        "references": []
      },
      {
        "block_id": "page_3_block_4",
        "type": "text_block",
        "content": "The relaxation of interfacial misfit by the above mechanism is important since it is now recognised that rafting occurs only once this has occurred [60–62]. Consider a negatively misfitting alloy such as CMSX-4. The micromechanism of creep deformation in the tertiary creep regime involves the multiplication of dislocations in y, initially in the horizontal channels for reasons discussed earlier; the relaxation of interfacial misfit thus occurs preferentially on the γ / γ' interfaces whose normals lie parallel to the direction of loading. Rafting requires diffusion of y-partitioning elements such as Cr, Re out of the vertical channels and γ'-partitioning elements such as Al, Ta into them; the evidence indicates that such mass transport can occur only once the lattice misfit has become relaxed, probably because diffusion occurs near or within the relaxed interfaces. The possibility of pipe diffusion of solutes within the dislocation networks should not be dismissed, although no direct evidence for this has been found as yet. The role of interfacial misfit relaxation in the rafting phenomenon has been confirmed with experiments which have demonstrated that partially crept single crystals continue to raft even after the externally applied load is removed [60,62]. Moreover, the kinetics of rafting are not slowed in any way by the removal of the stress field. Figure 3.66 shows the results of experiments on CMSX-4 [62]. For deformation at 950 °C and 185 MPa, an accumulated strain of about 0.1% is sufficient to relax the interfacial misfit and, thereafter, rafting without the externally applied load continues at the same rate as with the load present.",
        "references": [
          "page_3_block_2"
        ]
      },
      {
        "block_id": "page_3_block_5",
        "type": "text_block",
        "content": "A controversial question concerns the influence of the rafting effect on the creep capability of the single-crystal superalloys. Note (see Figure 3.61) that as many as ten or more y' precipitates coalesce in the transverse direction; thus a fully developed raft is formed from 100 or more precipitates of total cross-sectional area equal to several hundreds of square",
        "references": []
      }
    ]
  },
  {
    "page_number": 186,
    "content_blocks": [
      {
        "block_id": "page_4_block_1",
        "type": "text_block",
        "content": "186 Single-crystal superalloys for blade applications",
        "references": []
      },
      {
        "block_id": "page_4_block_2",
        "type": "image",
        "caption": "Fig. 3.67. Constant load creep data for the CMSX-4 superalloy, deformed at 1150 °C and 100 MPa.",
        "image_type": "chart",
        "content": {
          "title": "Constant load creep data for the CMSX-4 superalloy",
          "x_axis_label": "Time (h)",
          "y_axis_label": "Strain (%)",
          "legend": [
            "Interrupted",
            "Rupture"
          ],
          "trend_description": "The chart shows creep strain versus time for the CMSX-4 superalloy. A primary solid curve illustrates the typical three stages of creep, culminating in rupture at point D. A secondary dashed curve shows a similar initial behavior. Specific test points are marked: A, B, and F represent interrupted tests, while C, D, and E represent rupture points. The scatter in rupture points (C, D, E) highlights the variability in tertiary creep life, even though the secondary creep plateau is described as reproducible.",
          "extracted_data": [
            {
              "x": 20,
              "y": 0.5
            },
            {
              "x": 110,
              "y": 1.0
            },
            {
              "x": 200,
              "y": 2.2
            },
            {
              "x": 210,
              "y": 11.0
            },
            {
              "x": 260,
              "y": 4.5
            },
            {
              "x": 280,
              "y": 5.0
            }
          ]
        }
      },
      {
        "block_id": "page_4_block_3",
        "type": "text_block",
        "content": "micrometres, since the rafts have a thickness equal to one y' particle. Extensive rafting leads eventually to the inversion of the γ/γ' structure such that the continuous, matrix phase is y' rather than y. Under these circumstances, rafting reduces the activity of the a/2(110){111} dislocations in y. This is supported by various pieces of evidence [66]. First, extrapolation of the tertiary creep law to temperatures where rafting occurs leads to an underestimate of the creep performance, particularly at small applied stresses when creep life is long; see Figure 3.54(d). Second, in the rafting regime, fully developed rafts are found to have formed at times equivalent to the onset of, or even before, the plateau observed in the creep curves at these very high temperatures; see Figure 3.51(c). Thus rafting is at least partially responsible for the creep-hardening effect which occurs initially and the creep plateau that occurs thereafter. Third, there is considerable scatter in the creep rupture lives at these very high temperatures (see Figure 3.67); however, the creep plateau is very reproducible. Final rupture at these temperatures is associated with extensive creep cavitation at porosity introduced either during the casting process into the interdendritic regions [67], or alternatively at pores forming around TCP phases which precipitate at these elevated temperatures [66]. Cavitation is, however, restricted to those pores present in the vicinity of fracture surface (see Figure 3.68), and it is probable therefore that their formation is strain-controlled. Hot isostatic pressing has, however, been found to increase the mean value of the rupture life somewhat. However, more research is needed to clarify the reasons for the onset of the rapid acceleration in creep strain rate leading to rupture, and the micromechanical deformation modes which lead to the cutting of the rafted y' microstructure.",
        "references": [
          "page_4_block_2",
          "page_5_block_1"
        ]
      }
    ]
  },
  {
    "page_number": 187,
    "content_blocks": [
      {
        "block_id": "page_5_block_1",
        "type": "text_block",
        "content": "3.3 Mechanical behaviour",
        "references": []
      },
      {
        "block_id": "page_5_block_2",
        "type": "image",
        "caption": "Fig. 3.68. CMSX-4 creep testpiece interrupted after 2.2% strain after 200 h at 1150 °C and 100 MPa (see the creep curve marked ‘F’ in Figure 3.67). (a) Necked creep specimen at point of fracture. (b) Micrograph of creep-cavitated casting porosity in necked region. (c) Variation of fraction of pores cavitated as a function of distance along specimen, providing confirmation that cavitation is restricted to the necked region.",
        "image_type": "other",
        "content": {
          "description": "This composite figure shows results from an interrupted creep test on a CMSX-4 specimen. (a) is a photograph of the testpiece, showing significant necking at the fracture point. (b) is a micrograph revealing creep-cavitated porosity within this necked region, with a 100 µm scale bar. (c) is a chart plotting the fraction of cavitated pores versus position along the gauge length, showing a distinct peak that confirms cavitation is localized to the necked area. The caption links this data to point 'F' on the creep curve in Figure 3.67."
        }
      },
      {
        "block_id": "page_5_block_3",
        "type": "text_block",
        "content": "3.3.2 Performance in fatigue",
        "references": []
      },
      {
        "block_id": "page_5_block_4",
        "type": "text_block",
        "content": "As for all metallic materials, the single-crystal superalloys are prone to fatigue failure due to oscillating loads, at stresses which are nominally elastic. This is because plastic deformation can occur in a very localised sense, typically near sites of stress concentration; this fatigue damage is most often in the form of intense, localised slip with the dislocation activity restricted to a small number of lattice planes [68]. This phenomenon is often referred to as 'cyclic slip localisation'; particularly at temperatures of around 700 °C and when stresses are high this encourages the formation of ‘persistent slip bands' (PSBs) which shear the γ' particles [69]; see Figure 3.69. Fatigue initiation can always be traced to sites of stress concentration, for example casting pores or machining marks. At higher temperatures and when stresses are low, dislocation activity is restricted to the y channels and cyclic slip localisation is less intense; thus deformation is more homogeneous, but nonetheless limited to the most highly stressed {111} planes [70]; see Figure 3.70. Under these conditions, fatigue initiation occurs at surface pits or cracks in the oxide films – and the life is improved markedly if protective coatings (for example the aluminides) are used.",
        "references": [
          "page_6_block_1",
          "page_6_block_2"
        ]
      },
      {
        "block_id": "page_5_block_5",
        "type": "text_block",
        "content": "In practice, the environment experienced by the blading in service is very difficult to replicate exactly in the laboratory. Consequently, reliance is placed on the characterisation of",
        "references": []
      }
    ]
  },
  {
    "page_number": 188,
    "content_blocks": [
      {
        "block_id": "page_6_block_1",
        "type": "text_block",
        "content": "188 Single-crystal superalloys for blade applications",
        "references": []
      },
      {
        "block_id": "page_6_block_2",
        "type": "image",
        "caption": "Fig. 3.69. Persistent slip bands in a (001)-oriented single-crystal superalloy cycled at 700 °C [69], in which the y' particles are sheared.",
        "image_type": "photograph",
        "content": {
          "description": "A transmission electron micrograph (TEM) showing persistent slip bands (PSBs) in a single-crystal superalloy. The PSBs appear as distinct, parallel bands cutting across the ordered γ' precipitate phase. The image includes annotations for crystallographic direction 'g = (111)', direction of 'Stress', and a '2 µm' scale bar."
        }
      },
      {
        "block_id": "page_6_block_3",
        "type": "image",
        "caption": "Fig. 3.70. Dislocation microstructure in the AM1 single-crystal superalloy deformed at 950 °C with Δεtotal = 1.27% and with R = 0 [70]. P is the projection of the loading axis. Dislocations are localised at {001} interfaces, see arrows marked 1; {010} and {100} channels, see arrows marked 2, are free of dislocations.",
        "image_type": "photograph",
        "content": {
          "description": "A TEM image of the dislocation microstructure in an AM1 superalloy. It shows dislocations concentrated at the γ/γ' interfaces (indicated by arrows '1'), while the γ channels (arrows '2') are relatively free of dislocations. Annotations include 'g=022' and a '500 nm' scale bar."
        }
      },
      {
        "block_id": "page_6_block_4",
        "type": "text_block",
        "content": "fatigue performance under conditions which can be easily controlled, for example isothermal tests under uniaxial load or strain control. The cyclic stress range, Ar, is defined as omax - omin, where omax and omin are the maximum and minimum stresses seen during the cycle, and the mean stress, mean, is (max + 5min). The R-ratio is defined as omin/max, so that R = -1 corresponds to fully reversed loading with omax = -5min and R = 0 corresponds",
        "references": []
      }
    ]
  },
  {
    "page_number": 189,
    "content_blocks": [
      {
        "block_id": "page_7_block_1",
        "type": "text_block",
        "content": "3.3 Mechanical behaviour",
        "references": []
      },
      {
        "block_id": "page_7_block_2",
        "type": "image",
        "caption": "Fig. 3.71. The orientation dependence of the strain-controlled LCF life of an experimental single-crystal superalloy at 980 °C, for various values of the total strain range, ∆∈total = 0.6 [71]. Axial load: KT = 1.0; frequency = 0.33 Hz.",
        "image_type": "chart",
        "content": {
          "title": "Orientation dependence of strain-controlled LCF life",
          "x_axis_label": "Nf (cycles)",
          "y_axis_label": "Total strain (%)",
          "legend": [
            "(001)",
            "<113)",
            "<011>",
            "(112)",
            "<111>"
          ],
          "trend_description": "This log-log plot shows total strain versus cycles to failure (Nf) for a superalloy tested along different crystallographic orientations. All orientations follow a linear trend, consistent with the Coffin-Manson relation for low-cycle fatigue (LCF). A strong anisotropy is observed: for any given strain level, the (001) orientation has the longest fatigue life, while the (111) orientation has the shortest life. The other orientations fall in between these two extremes.",
          "extracted_data": []
        }
      },
      {
        "block_id": "page_7_block_3",
        "type": "text_block",
        "content": "to pure cyclic conditions with omin = 0. Two distinct forms of fatigue failure are identified. Low-cycle fatigue (LCF) arises when the stress amplitude places the nominal stresses at or beyond the elastic limit – failure occurs typically within 105 cycles, with a majority of the fatigue life being spent in the propagation (rather than initiation) stage. From a practical perspective, the driving force for LCF damage originates from abrupt changes in loading due to engine start-up and stopping. Conversely, high-cycle fatigue (HCF) arises from smaller stress amplitudes, typical of those imposed on the blading by vibrations or resonance. In this case, the nominal stresses are always in the elastic regime, and the majority of the fatigue life is spent in the initiation stage; failure occurs in excess of 105 cycles.",
        "references": []
      },
      {
        "block_id": "page_7_block_4",
        "type": "text_block",
        "content": "A Low-cycle fatigue",
        "references": []
      },
      {
        "block_id": "page_7_block_5",
        "type": "text_block",
        "content": "Under LCF testing conditions, which are often carried out under total strain control, it is found that the fatigue performance depends very strongly on the orientation of the loading axis with respect to the crystallographic orientation, i.e. considerable anisotropy is displayed. Figure 3.71 shows data due to Dalal, Thomas and Dardi [71], who measured the LCF response of smooth, polished specimens of an experimental alloy (composition in wt%: Ni-6.8Al-13.8Mo–6W) at 980 °C, under total strain control and with R = 0. The logarithm of the total strain range, Δ∈total, is found to be inversely proportional to the logarithm of the fatigue life, Nf, for any given orientation. Of the three orientations at the corners of the standard stereographic triangle, i.e. (001), (011) and (111), the (001) orientation displayed the best performance and (111) the worst; all other orientations were between these two",
        "references": [
          "page_7_block_2"
        ]
      }
    ]
  },
  {
    "page_number": 190,
    "content_blocks": [
      {
        "block_id": "page_8_block_1",
        "type": "text_block",
        "content": "190 Single-crystal superalloys for blade applications",
        "references": []
      },
      {
        "block_id": "page_8_block_2",
        "type": "image",
        "caption": "Fig. 3.72. Stress-strain curves for PWA1480 single-crystal testpieces, for various orientations taken from the standard stereographic triangle [72].",
        "image_type": "chart",
        "content": {
          "title": "Stress-strain curves for PWA1480 single-crystal testpieces",
          "x_axis_label": "Strain, e",
          "y_axis_label": "Stress, σ (MPa)",
          "legend": [
            "Fracture strain 0.167",
            "Fracture strain 0.116",
            "Fracture strain 0.165",
            "Fracture strain 0.256",
            "Fracture strain 0.219"
          ],
          "trend_description": "The chart presents a series of stress-strain curves for the PWA1480 superalloy, with each curve corresponding to a different crystallographic orientation as indicated on the inset stereographic triangle. The curves demonstrate significant mechanical anisotropy. Some orientations exhibit high yield strength and stiffness but lower ductility, while others are softer (lower yield strength) but have greater fracture strains.",
          "extracted_data": []
        }
      },
      {
        "block_id": "page_8_block_3",
        "type": "text_block",
        "content": "limits. Thus the fatigue strength correlates strongly with the elastic modulus in the loading direction so that a direction such as (001), which is elastically soft, displays very much better properties than one which is stiff, such as (111). In fact, it can be shown that if one plots the product ∆etotal Ehkl rather than Aetotal against Nf, then the fatigue data collapse onto a straight line. The term Ehkl is the plane-specific elastic modulus along the loading axis.",
        "references": []
      },
      {
        "block_id": "page_8_block_4",
        "type": "text_block",
        "content": "These observations can be rationalised in the following way. Assuming for one moment that the yield stresses in the (001) and (111) directions are equal, the elastic strain at yield is smaller for a specimen tested along (111) on account of its greater stiffness; thus, under total strain control, the plastic strain available to drive the fatigue process is correspondingly greater, so that poorer properties are displayed. In fact, the yield stress shows a fair degree of anisotropy; see, for example, the data of ref. [72] for the PWA1480 single-crystal superalloy (Figure 3.72). Such experiments indicate that the yield stress along (001) is greater than that along (111); the increment Aoy can be in excess of 200 MPa; under total strain control, the plastic strain along (001) is reduced by a factor Δσy/E001 due to this effect, giving further justification to the superior properties along (001). Under load control, the situation is more complicated. The low modulus along (001) might at first be expected to result in large strains and poor fatigue life, but this is not observed in practice. Clearly, under load-controlled conditions one must be relying on the larger flow stress along that direction, or, alternatively, the life is limited by stress concentrations which behave in a strain-controlled manner.",
        "references": [
          "page_8_block_2"
        ]
      },
      {
        "block_id": "page_8_block_5",
        "type": "text_block",
        "content": "Under LCF conditions, the cyclic stress-strain hysteresis loops show a number of interesting characteristics. First, the width of the loops is larger when high inelastic strains are imposed, which occurs for the stiffest orientations. See, for example, Figure 3.73 [71], for the case of R = 0. Second, a considerable degree of tension-compression yield stress",
        "references": [
          "page_9_block_1"
        ]
      }
    ]
  }
]

File: data/processed_jsons/The-Superalloys-Fundumentals-and-Applications-241-280.json (part 1 of 3)
[
  {
    "page_number": 223,
    "content_blocks": [
      {
        "block_id": "page_1_block_1",
        "type": "text_block",
        "content": "4.1 Processing of the turbine disc alloys",
        "references": []
      },
      {
        "block_id": "page_1_block_2",
        "type": "image",
        "caption": "Fig. 4.6. (a) Industrial-scale vacuum arc remelting (VAR) furnace (courtesy of Jai Narayan, Consarc Corporation), (b) Schematic illustration of the VAR furnace. (c) Close-up of the details in the vicinity of the molten pool.",
        "image_type": "schematic",
        "content": {
          "description": "Composite image. Part (a) is a photograph of an industrial-scale vacuum arc remelting (VAR) furnace. Part (b) is a schematic cross-section of the VAR furnace, labeled with components including Ram, Electrode, and Copper crucible. Part (c) is a magnified schematic of the molten pool area, detailing the arc gap, mushy zone, and dendritic growth.",
          "ocr_text": "Ram, DC power supply, Vacuum, Stinger, Water out, Water guide, Water jacket, Water in, Electrode, Copper crucible, Electrode arc gap, Molten pool, Solid ingot, Copper stool, Crucible wall, Annulus, Electrode, Metal drips, Torus, Arc gap, Liquid + solid (mushy) zone, Shelf on ingot surface, Primary dendrites, Interdendritic liquid and secondary dendrites, Ingot, Liquid pool, Electromagnetic Currents, Thermal currents, Splash BBs, Vapor deposits and crown, Ingot shrinkage gap"
        }
      }
    ]
  },
  {
    "page_number": 224,
    "content_blocks": [
      {
        "block_id": "page_2_block_1",
        "type": "table",
        "caption": "Table 4.1. Chemical analysis of the bulk and the defect area in wt%",
        "data": [
          [
            "Element",
            "Alloy",
            "White spot"
          ],
          [
            "Al",
            "0.49",
            "0.41"
          ],
          [
            "Si",
            "0.20",
            "0.19"
          ],
          [
            "Ti",
            "0.81",
            "0.62"
          ],
          [
            "Cr",
            "17.50",
            "17.71"
          ],
          [
            "Fe",
            "17.75",
            "19.21"
          ],
          [
            "Ni",
            "54.97",
            "55.70"
          ],
          [
            "Nb",
            "5.10",
            "2.96"
          ],
          [
            "Mo",
            "3.18",
            "3.20"
          ],
          [
            "Tsolidus",
            "1242 °C",
            "1309 °C"
          ],
          [
            "Tliquidus",
            "1348 °C",
            "1373 °C"
          ]
        ],
        "summary": "This table compares the chemical composition in weight percent (wt%) of a bulk superalloy ('Alloy') versus a 'white spot' defect area. The defect is depleted in Al, Ti, and Nb, and enriched in Fe and Ni. The solidus and liquidus temperatures of the white spot are higher than the bulk alloy."
      },
      {
        "block_id": "page_2_block_2",
        "type": "text_block",
        "content": "Courtesy of Laurence Jackman",
        "references": []
      },
      {
        "block_id": "page_2_block_3",
        "type": "text_block",
        "content": "been developed to enable computerised control of the melt rate, which is typically in the range 2-6 kg/min. As the electrode is melted, a liquid pool is produced which resides on the already solidified material; the size and shape of the molten zone remains approximately constant during processing, apart from brief transients associated with start-up and finishing, i.e. a steady-state is achieved. For a given electrode diameter, the depth of the pool increases with the power input, the product of the current and the applied voltage; modelling work [6] indicates that the efficiency of this process is in the range 50–75%, and that the current enters the ingot at the meniscus and at the stool at the bottom of the copper crucible on which the solidified material sits. The molten pool is subjected to complex flow patterns, which are due to a combination of the buoyancy forces, electromagnetic stirring and the Marangoni effect arising from the temperature dependence of the surface tension. The velocity of the molten material on the surface can reach 0.01 m/s; the flow pattern is radial, consistent with the symmetry of the situation, and outward from the centre of the pool; see Figure 4.7.",
        "references": [
          "page_3_block_1"
        ]
      },
      {
        "block_id": "page_2_block_4",
        "type": "text_block",
        "content": "The resulting ingot has a structure and chemistry far superior to the electrode being melted. It will have reduced amounts of tramp elements, such as lead and bismuth, which have substantial vapour pressures and are therefore volatilised. Degassing of oxygen and nitrogen also occurs through the vacuum system, although it is difficult to remove them completely when nitride-forming elements such as titanium and niobium are present. Oxides are removed by flotation and thermal dissociation; the former is generally more effective, with surface tension and Marangoni forces playing a part in agglomerating the oxide debris. On account of the enhanced cleanliness produced, VAR remains the most important and widely used of the remelting practices for the superalloys.",
        "references": []
      },
      {
        "block_id": "page_2_block_5",
        "type": "text_block",
        "content": "Case study. Melt-related ‘white spot' defects",
        "references": []
      },
      {
        "block_id": "page_2_block_6",
        "type": "text_block",
        "content": "Defects known as white spots are solute-lean regions which lack the hardening phases γ' and y\" and the associated hardening elements such as Al, Ti and Nb [7,8]. The terminology comes from the metallographical etching techniques which provide preferential attack, leaving the solute-lean regions bright or white; see Figure 4.8 and Table 4.1. Experiments have shown that mechanical properties, such as the yield stress and ultimate tensile strength",
        "references": [
          "page_4_block_1",
          "page_2_block_1"
        ]
      }
    ]
  },
  {
    "page_number": 225,
    "content_blocks": [
      {
        "block_id": "page_3_block_1",
        "type": "image",
        "caption": "Fig. 4.7. Results from the modelling of the VAR processing of a 0.5 m diameter ingot of IN718 superalloy: (a) comparison between predicted and measured pool profile; (b) computed temperature distribution in the ingot and the flow in the molten pool [6].",
        "image_type": "chart",
        "content": {
          "title": "Modelling of VAR processing of a 0.5 m diameter ingot of IN718 superalloy",
          "x_axis_label": "Radius (m)",
          "y_axis_label": "Height (m)",
          "legend": [],
          "trend_description": "The figure shows two plots from modelling VAR processing. Part (a) displays the molten pool profile, showing height versus radius. Part (b) is a contour plot of temperature distribution within the ingot, ranging from 500 up to 1623. Arrows indicate fluid flow in the molten pool is radial and outward from the center, with a surface velocity of 0.01 m/s.",
          "extracted_data": []
        }
      },
      {
        "block_id": "page_3_block_2",
        "type": "text_block",
        "content": "(UTS), are reduced when white spots are present, and this is obviously a cause for concern. The VAR process is very much more prone to white spot than the ESR process, described below. It should be noted that there is no known method for assuring the complete absence of white spot from superalloy ingots for which VAR is the final remelting process. However, careful attention to process control for both VIM electrode production and VAR processing reduces the probability of its occurrence.",
        "references": []
      },
      {
        "block_id": "page_3_block_3",
        "type": "text_block",
        "content": "Various mechanisms have been proposed for the formation of white spot, and it seems probable that each occurs to some degree. However, a common feature is the falling of material into the molten pool, such that its differing chemistry allows it to be incorporated",
        "references": []
      }
    ]
  },
  {
    "page_number": 226,
    "content_blocks": [
      {
        "block_id": "page_4_block_1",
        "type": "image",
        "caption": "Fig. 4.8. White-spot defect in the IN718 superalloy: (a) its appearance on a cross-section of a macroetched billet; (b) optical micrograph. (Courtesy of Laurence Jackman.)",
        "image_type": "photograph",
        "content": {
          "description": "Two images illustrating a white-spot defect in IN718 superalloy. Image (a) is a macro view of a billet cross-section with a ruler for scale, where the defect is visible as a light-colored area. Image (b) is a close-up optical micrograph of the defect, with a 1000 µm scale bar, revealing its microstructure."
        }
      },
      {
        "block_id": "page_4_block_2",
        "type": "text_block",
        "content": "into the solidifying structure without it becoming remelted. This eventuality is more likely for (i) solute-lean material with a melting temperature that is significantly larger than for the bulk composition, (ii) larger particles which do not dissolve as readily as smaller ones and (iii) larger local solidification times. Hence the frequency of white-spot occurrence is dependent upon the resistance of the process to instabilities in the process.",
        "references": []
      },
      {
        "block_id": "page_4_block_3",
        "type": "text_block",
        "content": "Where does this material originate from? Studies have shown that one source is the crown and shelf region, which occurs in the VAR process at the pool/crucible interface. During processing, small changes in current distribution cause the centre of the pool to shift, such that the remelting of some fraction of the crown is promoted; this is then under-cut and material is free to drop into the molten pool. A second possibility is fragmented dendritic material from the electrode itself: obviously the interdendritic regions will melt preferentially because of their lower melting point; this emphasises the importance of the mechanical integrity of the electrode. Modelling studies [9] indicate that particles falling from the electrode are likely to melt completely before entrapment in the mushy zone,",
        "references": []
      }
    ]
  },
  {
    "page_number": 227,
    "content_blocks": [
      {
        "block_id": "page_5_block_1",
        "type": "image",
        "caption": "Fig. 4.9. (a) Schematic illustration of the apparatus used for the electro-slag remelting of superalloys. (b) Close-up of the details in the vicinity of the molten pool.",
        "image_type": "schematic",
        "content": {
          "description": "A two-part schematic of an electro-slag remelting (ESR) apparatus. Part (a) shows the overall system with components such as the fume exhaust, ram, electrode, and water-cooled stool. Part (b) provides a detailed view of the melting zone, illustrating the molten slag, metal drops, and the solidifying ingot within the crucible wall.",
          "ocr_text": "Fume exhaust, Ram, AC power supply, Stinger, Water out, Electrode, Copper crucible, Water jacket, Molten slag, Molten pool, Solid ingot, Water in, Striker plate, Water-cooled stool, Annulus, Solid slag, Molten slag, Molten metal drops, Solid slag, Liquid metal head, Liquid plus solid metal (mushy) zone, Ingot, Interdendritic liquid and secondary dendrites, Primary dendrites, Slag skin, Shrinkage gap, Crucible wall"
        }
      },
      {
        "block_id": "page_5_block_2",
        "type": "text_block",
        "content": "provided that their diameter is greater than 6 mm; crown fall-in was considered to be a more likely source of white spot, since the maximum safe diameter of material falling into the pool was found to be in the range 2 to 3 mm.",
        "references": []
      },
      {
        "block_id": "page_5_block_3",
        "type": "text_block",
        "content": "B Electro-slag remelting",
        "references": []
      },
      {
        "block_id": "page_5_block_4",
        "type": "text_block",
        "content": "Electro-slag remelting (ESR) is used widely as a secondary melting process for the production of the material for turbine discs; see Figure 4.9. It has similarities to the VAR process in that a consumable electrode is remelted, but here a molten slag pool sits between the electrode and the solidifying ingot – hence processing can be carried out in air. A major significant advantage over VAR processing then arises: molten droplets from the electrode pass through the slag, allowing them to react with it such that impurities such as oxides and sulphur are removed. However, unlike the VAR process, an alternating current (AC) is applied; the electrode immersion plus the slag cap must be regarded as the major resistance in the circuit; consequently, the majority of the heat generation occurs in this region. Changing the weight of slag in the system alters the resistance of the circuit and thus the current and voltage required to maintain a given power input/melt rate.",
        "references": [
          "page_5_block_1"
        ]
      },
      {
        "block_id": "page_5_block_5",
        "type": "text_block",
        "content": "A number of processing controls are used which aid in the production of ingots of high quality and consistency. First, a constant immersion of the electrode in the slag is maintained, via control of the electrode voltage. Second, one monitors the rate at which the electrode melts by measuring the loss of electrode weight during processing, and adjusts the current accordingly. During solidification, slag may be added or removed as processing proceeds",
        "references": []
      }
    ]
  },
  {
    "page_number": 228,
    "content_blocks": [
      {
        "block_id": "page_6_block_1",
        "type": "image",
        "caption": "Fig. 4.10. Sections of ESR-melted superalloy billet, showing extensive evidence of the freckle defect. (Courtesy of Laurence Blackman.)",
        "image_type": "photograph",
        "content": {
          "description": "A photograph showing two cross-sections of an ESR-melted superalloy billet. The surfaces exhibit numerous dark spot-like imperfections, identified as the 'freckle defect'. Both sections are marked with the number 4."
        }
      },
      {
        "block_id": "page_6_block_2",
        "type": "text_block",
        "content": "to maintain a uniform head over the pool. The choice of slag is critical, since it determines the reactivity with the molten droplets via different melting temperatures and viscosities. The slags are normally based upon fluorite CaF2 with additions of CaO, MgO and Al2O3. Impurities of SiO2 can cause problems, since Ti reduces it to metallic Si which will be incorporated into the ingot. This is managed by recycling the slag, which then approaches an equilibrium with Ti and Si pickup, thus minimising elemental exchange. In practice, minor changes in alloy chemistry are caused in this way; ESR is much more prone to this effect than VAR.",
        "references": []
      },
      {
        "block_id": "page_6_block_3",
        "type": "text_block",
        "content": "One disadvantage of the molten slag is that it acts as a heat reservoir at the top of the ingot/pool boundary and this makes the fusion profile obtained from the ESR process different from that obtained from VAR; generally with steeper sides, larger mushy zones and decreased cooling rates for comparable power input. These factors promote levels of chemical heterogeneity that are greater in ESR than in VAR processing; hence where triple melting is employed, ESR will always precede VAR. Additionally, the maximum ingot diameter which can be melted by ESR is dependent upon alloy composition. This is because large diameters promote a greater mushy zone and enhanced local solidification times, due to the increased distances. For this reason the processing of higher-strength alloys such as U720Li is limited to diameters of about 500 mm or 20 inches. Attempts have been made [10] to use ESR processing for the production of very large 890 mm (35 inch) IN718 ingots of weight approaching 14 tonnes, each of which is sufficient for just two turbine discs for a large land-based turbine. It was reported that no conditions could be found which yielded ingots that were free of extensive freckling; the heavy freckle channels were found to be rich in elements such as Nb, Mo and Ti, which are known to partition to the liquid phase. Subsequent VAR processing was used to produce sound triple-melted (VAR + ESR +",
        "references": []
      }
    ]
  },
  {
    "page_number": 229,
    "content_blocks": [
      {
        "block_id": "page_7_block_1",
        "type": "text_block",
        "content": "VAR) 760 mm (30 inch) product for this application. Figure 4.10 illustrates the formation of freckle defects in ESR-processed ingots of IN718; their occurrence seems to be most likely at the mid-radius position, where the permeability of the mushy zone is greater than at the centre of the ingot and is deep enough to support the interdendritic fluid flow required for their formation [11].",
        "references": [
          "page_6_block_1"
        ]
      },
      {
        "block_id": "page_7_block_2",
        "type": "text_block",
        "content": "C Ingot-to-billet conversion: the cogging process",
        "references": []
      },
      {
        "block_id": "page_7_block_3",
        "type": "text_block",
        "content": "The ingots produced by the remelting processes are unsuitable for mechanical applications: they must undergo thermal-mechanical working in order to break down the as-cast structure and to reduce the grain size to acceptable levels, i.e. from a few tens of millimetres to a few tens of microns. This is known as ingot conversion and it is usually achieved by a process known as cogging, during which the diameter of the cylindrical ingot is reduced in size by a factor of approximately 2, so that its length increases four-fold, see Figure 4.11. The conversion is achieved in a series of stages, or heats. The ingot is placed in a furnace and allowed to reach an appropriate temperature for forging. Upon removal, it is manipulated between two horizontal dies which are driven hydraulically. These squeeze (or bite) the material, causing it to deform both in and out of the plane of the dies. Typically the ingot is deformed 20 to 30 times at various points along its length, with the pattern repeated with the ingot rotated through 90°, 45° and one final turn of 90°. At the end of this procedure, the ingot is returned to the furnace now with a characteristic octagonal cross-section. The deformation applied to the ingot causes substantial recrystallisation to a finer grain structure. After reheating the whole process is repeated.",
        "references": [
          "page_8_block_1"
        ]
      },
      {
        "block_id": "page_7_block_4",
        "type": "text_block",
        "content": "To reduce a 60 cm diameter ingot down to the required 30 cm or so as many as seven heats may be required. In the later heats a temperature below the relevant solvus (for example, 1040 °C for the y' in Waspaloy, 1010 °C for the 8 in IN718) is employed to ensure that grain growth following deformation is inhibited. Usually, a final rounding operation is performed prior to slicing the billet for the subsequent forging operations. Typically the starting grain size is around ASTM000 (1 mm+), but, by the start of the third heat, the grain size has been reduced to around ASTM0 (0.35 mm). At the end of the process the grain size is ASTM5 or 6 (40–60 µm). Other ingot-to-billet conversion processes are possible, for example, gyratory forging machine (GFM) or radial forging, the principal difference being the strain profile imparted during processing.",
        "references": []
      },
      {
        "block_id": "page_7_block_5",
        "type": "text_block",
        "content": "D Open- and closed-die forging",
        "references": []
      },
      {
        "block_id": "page_7_block_6",
        "type": "text_block",
        "content": "Having achieved a fine-grained uniform structure through the conversion process, the objective of the forgemaster is to turn the cylinder of metal into a shape close to that of the turbine disc. The principal concern at this stage is not to promote excessive grain growth. Again the production of the disc is usually a three-stage process, typically comprising (i) upsetting by open-die forging, to produce an axisymmetric ingot of reduced thickness and greater cross-sectional area, (ii) blocking by closed-die forging, to place thicker and thinner sections in the appropriate place, and (iii) finishing, again by closed-die forging, to produce the desired disc shape. In these three operations the temperature is typically kept",
        "references": []
      }
    ]
  },
  {
    "page_number": 230,
    "content_blocks": [
      {
        "block_id": "page_8_block_1",
        "type": "image",
        "caption": "Fig. 4.11. (a) Cogging operation for the thermal-mechanical working of a superalloy billet. (b) Cross-sections of the worked billet after various stages of working – with the unworked billet at left. (Courtesy of Mark Roberts.)",
        "image_type": "photograph",
        "content": {
          "description": "Two photographs illustrating the cogging operation. Part (a) shows an industrial forging press working on a glowing hot superalloy billet. Part (b) displays four circular cross-sections of a billet, showing the grain structure refinement from the unworked state (left) through various stages of working."
        }
      },
      {
        "block_id": "page_8_block_2",
        "type": "text_block",
        "content": "very close to the appropriate solvus of the alloy being forged, thereby ensuring that any recrystallisation that does occur results in a finer grain structure than that achieved in the conversion stage. At the end of processing the forged discs are either quenched into a bath of oil or water, or else left to cool on the shop floor.",
        "references": []
      },
      {
        "block_id": "page_8_block_3",
        "type": "text_block",
        "content": "A heat treatment is then applied to encourage the appropriate strengthening phases (for example, y') to precipitate in sufficient quantities to give the necessary high-temperature properties. A quenching operation, typically into oil, is employed following the heat treatment to ‘freeze in' the precipitation structure. Next, the discs are machined to a pre-specified geometry which is known as the 'condition of supply'; this is usually rectilinear to allow",
        "references": []
      }
    ]
  },
  {
    "page_number": 231,
    "content_blocks": [
      {
        "block_id": "page_9_block_1",
        "type": "text_block",
        "content": "non-destructive evaluation (NDE) of the forging via ultrasonic testing. Finally, the rectilinear forging is machined to the final shape required for the turbine disc. These steps are obviously such that the mass of material in the final machined disc is only a small fraction of that in the turbine disc forging from which it is made. Consider, for example, an HP turbine disc for Rolls-Royce Corporation's AE3007 engine which powers the Cessna Citation X business jet. The final disc weighs about 8 kg, but it is machined from a disc of mass 45 kg.",
        "references": []
      },
      {
        "block_id": "page_9_block_2",
        "type": "text_block",
        "content": "Case study. Process modelling of forging operations",
        "references": []
      },
      {
        "block_id": "page_9_block_3",
        "type": "text_block",
        "content": "Although superalloys have been used for the turbine discs in jet engines for about 50 years, the processing is not without some challenges. The manufacturing stream is quite lengthy, involving a number of material suppliers, melters and forgemasters; at each stage there is a risk that defects will be introduced. Whilst these are usually detected by quality control procedures such as ultrasonic inspection, they nonetheless contribute to material wastage and hence to extra cost. Possible defects include (i) inadequate control of grain size and (ii) forging defects such as laps or inadequate filling of the dies.",
        "references": []
      },
      {
        "block_id": "page_9_block_4",
        "type": "text_block",
        "content": "Process modelling is one way of responding to this situation. Here, one builds mathematical models of the phenomena occurring during the manufacturing route. This should include continuum phenomena such as heat flow as well as the stresses and strains which are developed during deformation. However, it is becoming increasingly possible to simulate microstructure evolution such as recrystallisation, grain growth and texture. The emphasis is always on including as much as possible of the underlying theory, without making the simulations unwieldy, intractable or lengthy. It is important to have accurate thermophysical properties of the material, and a good estimate of the stress-strain behaviour at elevated temperatures.",
        "references": []
      },
      {
        "block_id": "page_9_block_5",
        "type": "text_block",
        "content": "There are many advantages of building a process model for the forging processes, as follows. A model, if sufficiently accurate, will have considerable predictive capability; see Figure 4.12. Models can be used to study the effect of changing process variables (such as die geometry, bite size, quenching rate) without resorting to experimental trials. They can therefore be used to optimise the processing in order to eliminate or reduce manufacturing waste. Furthermore, they generally help to reduce the number of design/make iterations required during component prototyping – this leads to savings in both time and money.",
        "references": [
          "page_10_block_1"
        ]
      },
      {
        "block_id": "page_9_block_6",
        "type": "text_block",
        "content": "4.1.2 Processing by the powder route",
        "references": []
      },
      {
        "block_id": "page_9_block_7",
        "type": "text_block",
        "content": "The need for powder metallurgy (P/M) [12] for the production of superalloy turbine discs became apparent in the 1970s due to the development of alloys such as Rene 95, Astroloy and MERL 76 (with strength levels higher than earlier alloys such IN718 and Waspaloy), which were found to be unamenable to processing into the cast-and-wrought form. Initially, the use of P/M product was limited to gas turbines for military purposes, for example, the Pratt & Whitney F100 engine for the F-15 Eagle fighter, which entered service in 1974 [13], but commercial applications such as General Electric's CF6-80 engine for the Boeing 747-400 and the GE90 for the Boeing 777 have emerged as experience has been accumulated.",
        "references": []
      }
    ]
  },
  {
    "page_number": 232,
    "content_blocks": [
      {
        "block_id": "page_10_block_1",
        "type": "image",
        "caption": "Fig. 4.12. (a) Photomicrograph of a closed-die forging in the IN718 superalloy; (b) computer simulation of the recrystallised regions in the forging, with the dead zones at top and bottom. (Courtesy of Rob Guest.)",
        "image_type": "schematic",
        "content": {
          "description": "A side-by-side comparison of a physical forging and a computer simulation. Part (a) is a photomicrograph showing the grain flow and a region of unrecrystallised material in a closed-die IN718 forging. Part (b) is the corresponding simulation, mapping the extent of recrystallisation from 0% to 100% and identifying 'dead zones' with low deformation at the top and bottom.",
          "ocr_text": "Unrecrystallised material, 100%, 0%"
        }
      },
      {
        "block_id": "page_10_block_2",
        "type": "text_block",
        "content": "Advantages of powder-processing include improved property uniformity due to the elimination of macrosegregation and the development of a fine grain size. The disadvantages are the extra cost associated with the production of the powder (this is offset somewhat by the number of processing steps being fewer) and, arguably, the extra complexity of the probabilistic lifing method required; see Section 4.3.",
        "references": []
      },
      {
        "block_id": "page_10_block_3",
        "type": "text_block",
        "content": "The first step in the production of P/M product is inert gas atomisation from master melts produced by VIM processing; clearly, the cleanliness of these is important since any contamination will be inherited by the powder. A typical arrangement is shown in Figure 4.13. Molten metal is poured into a tundish, which contains a carefully designed ceramic nozzle surrounded by one or more inert gas jets; usually argon is preferred. A continuous stream of gas at high pressure is delivered to the stream of molten metal arriving at the nozzle, the action of which causes its disintegration into spherical particles of diameter 30 to 300 µm. The atomisation chamber is designed to be long enough to allow solidification of the particles before they reach the outlet of the chamber. Cooling rates are typically in excess of 100°C/s, being greater for finer particles. Figure 4.14 shows a SEM micrograph of powder produced in this way. A number of variants of the process have been developed with varying degrees of success, for example, soluble-gas atomisation in which atomisation is induced by inserting a ceramic tube into the melt, the open end of which is connected to a vacuum chamber; the dissolution of a soluble gas (usually hydrogen) over the molten metal aids the atomisation process.",
        "references": [
          "page_11_block_1",
          "page_12_block_1"
        ]
      }
    ]
  },
  {
    "page_number": 233,
    "content_blocks": [
      {
        "block_id": "page_11_block_1",
        "type": "image",
        "caption": "Fig. 4.13. Typical arrangement for the Ar atomisation used for the production of superalloys by powder metallurgy. (Courtesy of Tim Howson.)",
        "image_type": "schematic",
        "content": {
          "description": "A schematic diagram illustrating the argon (Ar) atomization process for producing superalloy powders. The diagram shows the flow from the melt furnace, through a tundish and nozzle, into a vacuum chamber where gas jets atomize the molten metal. The resulting powder is collected in an atomisation chamber and separated by cyclone and primary/secondary collectors.",
          "ocr_text": "Melt furnace, Tundish, Nozzle, Vacuum, Vacuum chamber, Gas jets, Exhaust, Atomisation chamber, Cyclone separator, Double valves, Secondary collector, Primary collector"
        }
      },
      {
        "block_id": "page_11_block_2",
        "type": "text_block",
        "content": "Consolidation of the powder involves processing by extrusion. The fundamental challenge is to obtain good metallurgical bonding across the prior particle boundaries; to ensure bonding across oxide films which are inevitably present, the particles must be brought into contact at temperature and subjected to pressure and mechanical deformation. The powder is first packed into a carefully cleaned steel container. This is evacuated to encourage out-gassing, sealed and then compacted either by hot isostatic pressing (HIP) or occasionally using closed-die forging. A very high-tonnage press with specialised tooling is then used to extrude the material to the high reduction ratios necessary for fine-grained billet; this step has been shown to disperse any non-metallic inclusions still present, thus improving the defect tolerance of the material. Some attempts have been made to eliminate the extrusion step, replacing it, for example, with a sub-solidus, hot isostatic pressing (SSHIP) process [14]; this is followed by conventional ingot-to-billet conversion of the type employed for",
        "references": []
      }
    ]
  },
  {
    "page_number": 234,
    "content_blocks": [
      {
        "block_id": "page_12_block_1",
        "type": "image",
        "caption": "Fig. 4.14. Scanning electron micrograph of gas atomised IN718 powder.",
        "image_type": "photograph",
        "content": {
          "description": "A scanning electron micrograph (SEM) showing spherical particles of gas atomised IN718 superalloy powder. The particles vary in size. A scale bar indicates 100 µm."
        }
      },
      {
        "block_id": "page_12_block_2",
        "type": "text_block",
        "content": "superalloys produced by ingot metallurgy, involving thermal-mechanical working by cogging and closed-die forging.",
        "references": []
      },
      {
        "block_id": "page_12_block_3",
        "type": "text_block",
        "content": "Isothermal forging – in which the billet is deformed at the same temperature as the dies, both being held in a well-instrumented furnace – is the preferred route by which P/M superalloy product is shaped after powder consolidation. Superplastic behaviour is observed on account of the small grain size and because the deformation rates are relatively low (in the range 0.002 to 0.03/s) and stresses are high (50 to 100 MPa at 1200 °C). Several advantages then arise. Recrystallisation and grain growth can be controlled; for example, the considerable variations in microstructure arising from cold-die forging, due to excessive grain growth and die-chill, are avoided. Second, significant savings in material can be made since forgings can be produced of a geometry very close to the ‘sonic shape' required by ultrasonic testing. Figure 4.15 illustrates possible processing sequences for the compressor discs of the GE F-101 engine, which was one of the first applications of the Rene 95 P/M superalloy [13].",
        "references": [
          "page_13_block_1"
        ]
      },
      {
        "block_id": "page_12_block_4",
        "type": "text_block",
        "content": "When P/M processing was first applied to the production of turbine discs, the material was susceptible to the presence of defects – this was problematical in view of the need for fatigue resistance. Although the situation has improved very markedly, it is imperative to guard against the possibility of their presence. Consequently, the highest standards of handling are required, processing steps need to be strictly adhered to and quality assurance procedures must be enforced. For example, residual voids, pores and prior particle boundaries (PPBs) will be present if the steps taken to consolidate the powder are inadequate. Contamination by metallic inclusions remains a possibility, for example, by cross-contamination with a foreign alloy powder; this eventuality can be minimised by cleaning the chamber using washing runs. Of greatest concern is the possible presence of ceramic inclusions in the material,",
        "references": []
      }
    ]
  },
  {
    "page_number": 235,
    "content_blocks": [
      {
        "block_id": "page_13_block_1",
        "type": "image",
        "caption": "Fig. 4.15. Processing sequences for the production of F-101 compressor discs [13].",
        "image_type": "schematic",
        "content": {
          "description": "A flowchart comparing three different processing sequences for producing F-101 compressor discs, showing the reduction in material weight at each stage. The sequences are: (1) Conventional processing (vacuum melting and cold forging), starting with a 95 kg ingot. (2) Hot isostatic pressing plus hot forging, starting with a 33 kg P/M preform. (3) Direct hot isostatic pressing, starting with an 18 kg near-net shape part. All routes result in a 5 kg finished part.",
          "ocr_text": "Conventional processing: vacuum melting and cold forging, Hot isostatic pressing plus hot forging, Direct hot isostatic pressing, Ingot 95 kg (210 lb), P/M preform 33 kg (72 lb), Near-net shape part 18 kg (40 lb), Pancake forge 93 kg (205 lb), Blocker forge 91 kg (200 lb), Finish forge 77 kg (170 lb), Machined for heat treating 75 kg (165 lb), 33 kg (72 lb), 20 kg (45 lb), 18 kg (40 lb), Sonic, Machined sonic envelope 32 kg (165 lb), 5 kg (11 lb) Finished part"
        }
      },
      {
        "block_id": "page_13_block_2",
        "type": "text_block",
        "content": "due to erosion of the melt crucible, tundish or nozzle. This is the major reason for the use of screening, which involves the passing of powder through filters of different mesh sizes; this removes the oversized particles, into which category the most damaging non-metallic inclusions fall. For most applications, the allowable size of powder is less than 230 mesh (63 µm), but, for the most stringent applications, it can be as low as 325 mesh (45 µm); obviously at such fine sizes the efficiency of the process is necessarily compromised. Blending of different powder sizes is commonplace.",
        "references": []
      },
      {
        "block_id": "page_13_block_3",
        "type": "text_block",
        "content": "The benefits of powder-processing over ingot metallurgy which produces cast-and-wrought product are now well established. For example, the low-cycle-fatigue (LCF) properties of Rene 95 at 650 °C have been compared [15] in the HIP, HIP + isothermally forged, extruded + isothermally forged and cast-and-wrought conditions; see Figure 4.16. The",
        "references": [
          "page_14_block_1"
        ]
      }
    ]
  },
  {
    "page_number": 236,
    "content_blocks": [
      {
        "block_id": "page_14_block_1",
        "type": "image",
        "caption": "Fig. 4.16. Comparison of low-cycle-fatigue data for the Rene 95 superalloy at 650°C, in the powder and cast-and-wrought (C&W) forms [15]; EX+F refers to extrusion and isothermal forging, and HIP is hot isostatic pressing.",
        "image_type": "chart",
        "content": {
          "title": "Low-cycle-fatigue data for Rene 95 superalloy at 650°C",
          "x_axis_label": "Nf (cycles)",
          "y_axis_label": "Δετ (%)",
          "legend": [
            "EX+F",
            "HIP",
            "C&W",
            "Sub-surface failure",
            "Test stopped"
          ],
          "trend_description": "The chart plots total strain range (Δετ) versus cycles to failure (Nf) on a log-log scale for Rene 95 processed by different methods. The extruded and forged (EX+F) material shows the longest fatigue life, followed by hot isostatic pressed (HIP), and finally conventional cast-and-wrought (C&W) material, which has the shortest life. At any given strain range, EX+F lasts for more cycles than the other two forms.",
          "extracted_data": []
        }
      },
      {
        "block_id": "page_14_block_2",
        "type": "text_block",
        "content": "best properties were displayed by extruded-and-forged material and the worst by the conventional cast-and-wrought processing, with the behaviour of the HIP material between the two; the differences were most pronounced at low total strain ranges. It was noted that, in all cases, the LCF lives were limited by the presence of ceramic inclusions – it was recommended that much further effort be expended to reduce or eliminate these defects.",
        "references": []
      },
      {
