Repository: Sunriverwood/SuperalloyKgRAG

# SuperalloyKgRAG: 基于知识图谱的高温合金领域 RAG 推理框架

> 文档状态：已于 2026-03-24 对齐当前主流程（索引、查询、推理、评测）。
> 
> 文档维护范围：`README.md` 与 `docs/`；本次更新按要求忽略 `draw/` 与 `visualizations/` 目录内容。

## 1. 项目概述

**SuperalloyKgRAG** 是一个针对高温合金（Superalloys）领域的垂直检索增强生成（RAG）系统。本项目旨在解决传统文本切片 RAG 在处理复杂材料科学问题时的局限性。

通过引入多模态解析（OCR/VLM）与图神经网络（GNN），本框架实现了从非结构化 PDF 文档到结构化知识图谱的端到端构建。系统内置**无监督图推理引擎**，利用 RGAT（关系图注意力网络）与 Personalized PageRank 算法，支持多跳推理（Multi-hop Reasoning）与可解释性路径生成，有效提升了针对“成分-工艺-结构-性能”复杂关联问题的回答准确率。

### data/ (数据存储 - 自动生成)

- `original_data/books/`: 默认书籍类 PDF 输入目录（由 `vlm_parser.input_dir` 控制）。
- `original_data/full_text/`: 默认论文全文输入目录（由 `paper_parser.input_dir` 控制）。
- `processed_jsons/`: OCR 解析后的中间 JSON 文件。

File: data/processed_jsons/The-Superalloys-Fundumentals-and-Applications-281-320.json
[
  {
    "page_number": 263,
    "content_blocks": [
      {
        "block_id": "page_1_block_1",
        "type": "text_block",
        "content": "4.3 Service life estimation",
        "references": []
      },
      {
        "block_id": "page_1_block_2",
        "type": "image",
        "caption": "Fig. 4.42. Illustration of the different stages associated with fatigue crack failure: initiation, short crack growth, fatigue crack propagation and final fracture governed by the fracture toughness.",
        "image_type": "chart",
        "content": {
          "title": "Illustration of the different stages associated with fatigue crack failure",
          "x_axis_label": "Life",
          "y_axis_label": "Crack size",
          "legend": [],
          "trend_description": "The chart illustrates the progression of crack size over the life of a material. The process begins with a 'Nucleation' phase where crack size is minimal. This is followed by a 'Short crack growth' phase, characterized by small, step-like increases in crack size. The final stage is 'Crack growth defined by K', where the crack grows at an accelerating, exponential rate until 'Final fracture'. Vertical dashed lines separate these distinct stages.",
          "extracted_data": []
        }
      },
      {
        "block_id": "page_1_block_3",
        "type": "image",
        "caption": "Fig. 4.43. Schematic representation of the damage-tolerant life prediction method [49].",
        "image_type": "schematic",
        "content": {
          "description": "This schematic illustrates the damage-tolerant life prediction method by plotting crack length 'a' against time. It shows hypothetical crack growth paths as dashed lines. The method involves periodic inspections. If a crack is found, the component is retired. If no crack is found after reinspection, it is returned to service for another 'Safe return-to-service interval'. This cycle repeats. The horizontal 'NDI limit' line indicates the threshold for non-destructive inspection; cracks below this size are undetectable.",
          "ocr_text": "Dysfunction\nReinspect (no crack, return to service)\nCrack length, a\nNDI limit\nSafe return-to-service intervals\nCrack found, retire disc\nTime"
        }
      },
      {
        "block_id": "page_1_block_4",
        "type": "text_block",
        "content": "the number of cycles required for fatigue crack growth to be initiated; see Figure 4.42. After the disc has operated for an appropriate number of cycles, it undergoes thorough inspection using the NDE techniques which would have been first employed before the disc entered service; provided that this reveals that no flaws are present, it is placed back into the en- gine for a further number of cycles. Figure 4.43 illustrates this so-called ‘damage-tolerant' method [49].",
        "references": [
          "page_1_block_2",
          "page_1_block_3"
        ]
      },
      {
        "block_id": "page_1_block_5",
        "type": "text_block",
        "content": "It is helpful to make estimates of the safety margins to be expected from the use of nickel-based alloys of differing proof strengths, following the analysis presented in ref. [48].",
        "references": []
      }
    ]
  },
  {
    "page_number": 264,
    "content_blocks": [
      {
        "block_id": "page_2_block_1",
        "type": "text_block",
        "content": "Waspaloy exhibits a proof strength of about 800 MPa, Astroloy about 1000 MPa and Rene 95 about 1200 MPa; these values do not depend too strongly upon temperature below 600 °C. In each case, we use our estimates for K1c and da/dN from before, with Ao placed equal to the proof strength. We determine the size of aNDI, which must be detected if burst (or complete dysfunction) is not to occur before 10 000 cycles. The values of aNDI and the crack lengths at one-third, two-thirds and complete dysfunction are tabulated in Table 4.2, from which some important conclusions can be drawn. For proof strengths of around 800 MPa, corresponding to an alloy such as Waspaloy, the crack reaches a size of 0.375 mm (deemed 'failure' in the life-to-first-crack approach) at only 1500 cycles, which is only 15% of the total number of cycles to failure. For Astroloy, it is reached at about 6300 cycles. However, for Rene 95, life-to-first crack is 8300 cycles, which is well beyond two-thirds of dysfunction. It is clear that the risk associated with the life-to-first-crack approach is greater when the alloy is stronger.",
        "references": []
      },
      {
        "block_id": "page_2_block_2",
        "type": "text_block",
        "content": "The computations presented here are obviously very simplistic and the various safety factors associated with the requirement to work at the -30 quartile have not been accounted for. However, some important points emerge [48], as follows.",
        "references": []
      },
      {
        "block_id": "page_2_block_3",
        "type": "text_block",
        "content": "(i) Control of the manufacturing processes to prevent defects from being introduced is an absolute necessity. If pre-existing defects of length greater than 1 mm were to be present at service entry, catastrophic consequences might result.\n(ii) The size of initial defect in the higher-strength alloys such that an adequate life of 10000 cycles is reached is very small indeed. This serves to emphasise the need for very careful, non-destructive evaluation before entry into service.\n(iii) The lower-strength alloys exhibit superior tolerance to defects, and consequently their reputation as fatigue-resistant materials is justified. It is clear why there can be some reluctance to replace these with the new alloys.",
        "references": []
      },
      {
        "block_id": "page_2_block_4",
        "type": "text_block",
        "content": "C The probabilistic approach to lifing",
        "references": []
      },
      {
        "block_id": "page_2_block_5",
        "type": "text_block",
        "content": "The dominant damage mechanism occurring in the superalloys used for turbine disc applications is crack initiation by low-cycle fatigue (LCF) and subsequent growth by cyclic fatigue crack propagation. For this reason, much emphasis has been placed on laboratory experimentation using test pieces which, for practical reasons, have relatively small dimensions: of perhaps ~10mm diameter and ~50mm gauge length. The accuracy of this approach requires that the conditions experienced by the test pieces are representative of those in a turbine disc. This is expected to be so when the density of nucleation sites is large, which will be the case for LCF conditions with high levels of cyclic strain or for superalloys of low yield stress such as Waspaloy or IN718. For these alloys, crack initiation is found to be associated with intense slip bands which have a very high density, and the damage is representative of that occurring in turbine discs of much greater size. The lifing approach is then essentially deterministic, although scatter in the laboratory test data should, of course, be accounted for.",
        "references": []
      },
      {
        "block_id": "page_2_block_6",
        "type": "text_block",
        "content": "The situation is somewhat different for alloys such as Rene 95 or RR1000, which have significantly higher strengths and which are manufactured by powder-processing routes.",
        "references": []
      }
    ]
  },
  {
    "page_number": 265,
    "content_blocks": [
      {
        "block_id": "page_3_block_1",
        "type": "text_block",
        "content": "4.3 Service life estimation",
        "references": []
      },
      {
        "block_id": "page_3_block_2",
        "type": "image",
        "caption": "Fig. 4.44. Typical distribution of inclusions in a powder metallurgy alloy such as Rene 95 [50]. (a) Number of particles per unit volume against particle size, plotted on linear-linear axes; (b) as for (a), but plotted on log-linear axes.",
        "image_type": "chart",
        "content": {
          "title": "Typical distribution of inclusions in a powder metallurgy alloy such as Rene 95",
          "x_axis_label": "Inclusion size (µm)",
          "y_axis_label": "Particle density (1/m³)",
          "legend": [],
          "trend_description": "The figure presents two plots showing the distribution of inclusion size in a powder metallurgy alloy. Plot (a), using linear axes, displays a distribution where particle density peaks at an inclusion size of approximately 25 µm and then decreases sharply for larger sizes. Plot (b) shows the same data on a log-linear scale, highlighting that the particle density decreases exponentially from a high of 10^8 /m³ for the smallest inclusions to near zero for inclusions larger than 600 µm, revealing a long tail of rare, larger inclusions.",
          "extracted_data": []
        }
      },
      {
        "block_id": "page_3_block_3",
        "type": "text_block",
        "content": "First, the higher strength means that a higher proportion of the fatigue life tends to be spent in the fully elastic regime, in which the density of slip bands is low. Thus, testing conditions are not necessarily representative of the service environment, and a significant size effect might be anticipated. Second, failure is found to be associated with ceramic inclusions – typically Al2O3 or SiO2 – which are inherited from the processing route. A typical particle size distribution for the Rene 95 superalloy [50] is given in Figure 4.44.",
        "references": [
          "page_3_block_2"
        ]
      }
    ]
  },
  {
    "page_number": 266,
    "content_blocks": [
      {
        "block_id": "page_4_block_1",
        "type": "image",
        "caption": "Fig. 4.45. Results from LCF fatigue tests on the powder metallurgy alloy Rene 95. Also indicated are the positions of the inclusions causing failure [51].",
        "image_type": "chart",
        "content": {
          "title": "P/M Rene 95 LCF 538°C",
          "x_axis_label": "Cycles to failure",
          "y_axis_label": "Δε/2 (%)",
          "legend": [
            "Surface inclusion initiation band",
            "Internal inclusion initiation band"
          ],
          "trend_description": "The chart displays Low Cycle Fatigue (LCF) data for P/M Rene 95 at 538°C, plotting strain amplitude vs. cycles to failure. Two data bands are shown: one for failures initiated by surface inclusions and another for internal inclusions. Both bands indicate an inverse relationship: as strain amplitude decreases, cycles to failure increase. The bands widen at lower strains, indicating greater scatter. The 'Surface inclusion initiation band' is generally positioned at fewer cycles than the 'Internal inclusion initiation band', suggesting that surface inclusions are more detrimental to fatigue life.",
          "extracted_data": []
        }
      },
      {
        "block_id": "page_4_block_2",
        "type": "text_block",
        "content": "Although their density is very low a fraction of less than 10-6 is typical – the frequency of their occurrence is sufficient to cause considerable scatter in the fatigue data. Figure 4.45 shows typical LCF data for Rene 95 [51]; note, in particular, the greater scatter at lower cyclic strains. Furthermore, in such tests it is found that inclusions at the free surfaces are very much more detrimental than inclusions initiating cracks at depth. These considerations emphasise the need for a statistical, or probabilistic, approach, as the fatigue performance now depends upon the surface area and volume of material being loaded. Larger volumes of material will perform more poorly than smaller ones, owing to the greater probability of an inclusion of greater size being present.",
        "references": [
          "page_4_block_1"
        ]
      },
      {
        "block_id": "page_4_block_3",
        "type": "text_block",
        "content": "Pineau and co-workers have put these considerations onto a quantitative basis, and what follows is an analysis of the approach proposed in ref. [50]. Consider a volume, V, of material which has a surface area, S, exposed to a cyclic stress, Δσ, with R = 0. Assume that uniform spherical inclusions of diameter D are present at a density n per unit volume. The probability of any single inclusion avoiding the surface depends upon the surface to volume ratio, S/V; to a first approximation, it is given by the quantity 1 DS/V, if stereological effects associated with the intersection of the particle with the free surface are neglected. However, a total of (n』 × V) inclusions are present. It follows that the probability, P1, of any one inclusion intersecting the free surface is given by",
        "references": []
      },
      {
        "block_id": "page_4_block_4",
        "type": "text_block",
        "content": "p₁{D} = 1 - (1 - DS/V)^(n_v V)  (4.10)",
        "references": []
      },
      {
        "block_id": "page_4_block_5",
        "type": "text_block",
        "content": "It is necessary also to acknowledge the manner in which any given inclusion interacts with the free surface; for example, a fully embedded inclusion is clearly more damaging than one which is only partially embedded to depth d, where d < D. If the flaw size, d, defines a fatigue life, No, consistent with the damage-tolerant approach described above,",
        "references": []
      }
    ]
  },
  {
    "page_number": 267,
    "content_blocks": [
      {
        "block_id": "page_5_block_1",
        "type": "image",
        "caption": "Fig. 4.46. Variation of the predicted life with the flaw size, d, normalised against the inclusion diameter, D, for various values of D.",
        "image_type": "chart",
        "content": {
          "title": "Variation of predicted life with normalised flaw size",
          "x_axis_label": "Normalised flaw size, d/D",
          "y_axis_label": "Np (number of cycles)",
          "legend": [
            "10 m",
            "20 m",
            "30 m",
            "90 m"
          ],
          "trend_description": "The chart shows the predicted fatigue life (Np) as a function of normalised flaw size (d/D) for different inclusion diameters (D). For all inclusion sizes, the predicted life increases exponentially as the normalised flaw size approaches zero. Conversely, as the flaw size approaches the full inclusion diameter (d/D -> 1), the predicted life drops to zero. Curves for larger inclusion diameters (e.g., 90 m) are consistently lower than those for smaller diameters (e.g., 10 m), indicating a shorter fatigue life for larger inclusions at any given normalised flaw size.",
          "extracted_data": []
        }
      },
      {
        "block_id": "page_5_block_2",
        "type": "text_block",
        "content": "the probability, p2, that the actual life is Np such that Np < No is",
        "references": []
      },
      {
        "block_id": "page_5_block_3",
        "type": "text_block",
        "content": "p2 {Np < No} = [1 - (1 - DS/V)^(n_v V)] [(D - d)/D] (4.11)",
        "references": []
      },
      {
        "block_id": "page_5_block_4",
        "type": "text_block",
        "content": "The term (D – d)/D should be considered to be a 'harmfulness criterion', which acknowledges that, when d = D, the inclusion is at its most potent; then Np = No and p2 = 0. At the other extreme, when the inclusion only just intersects the free surface, d = 0, and therefore it is not damaging; hence p2 = p1. In this limit, the Np tends to infinity. Figure 4.46 illustrates the way in which Np varies with d/D, for the various sizes of inclusion D implied by the particle size distribution in Figure 4.44. Note that as d/D tends to zero, an infinite life is expected since flaws are then absent.",
        "references": [
          "page_5_block_1",
          "page_3_block_2"
        ]
      },
      {
        "block_id": "page_5_block_5",
        "type": "text_block",
        "content": "In practice, a superalloy turbine disc material contains a distribution of particle sizes, and this must be accounted for. Suppose that the particle size distribution is discretised such that is contains nclasses classes, each of diameter Di and number density n_i, such that i = 1 → nclasses. The probability, p3, that the life, Np, is less than the potential life No is then given by",
        "references": []
      },
      {
        "block_id": "page_5_block_6",
        "type": "text_block",
        "content": "p3{Np < No} = 1 - ∏(i=1 to nclasses) [1 - p4{Np < No}] (4.12)",
        "references": []
      },
      {
        "block_id": "page_5_block_7",
        "type": "text_block",
        "content": "where, by appealing to the expression for p2, one has",
        "references": []
      },
      {
        "block_id": "page_5_block_8",
        "type": "text_block",
        "content": "p4{Np < No) = [1 - (1 - D_i S/V)^(n_i V)] [(D_i - d)/D_i] (4.13)",
        "references": []
      }
    ]
  },
  {
    "page_number": 268,
    "content_blocks": [
      {
        "block_id": "page_6_block_1",
        "type": "image",
        "caption": "Fig. 4.47. Variation of the probability of failure, given by p3, against the number of cycles, No, for the probabilistic model of Rene 95.",
        "image_type": "chart",
        "content": {
          "title": "Variation of the probability of failure with number of cycles for Rene 95",
          "x_axis_label": "Number of cycles, No/1000",
          "y_axis_label": "Probability of failure",
          "legend": [
            "Large volume",
            "Small volume",
            "Specimen"
          ],
          "trend_description": "The chart shows the probability of failure as a function of the number of cycles for three different volumes of Rene 95. Each curve ('Large volume', 'Small volume', 'Specimen') follows an S-shape, indicating that failure probability is low at few cycles and approaches 100% at high cycles. The curves are shifted to the right as the volume decreases, showing that larger components have a higher probability of failure at any given number of cycles. The 'Specimen' has the longest life, followed by 'Small volume', and then 'Large volume'.",
          "extracted_data": []
        }
      },
      {
        "block_id": "page_6_block_2",
        "type": "text_block",
        "content": "Note that the product in the expression for p3 represents the probability that every class of inclusion, Di, in the set of nclasses is non-damaging; p3 is then the probability that any one of the Di provides the fatal flaw.",
        "references": []
      },
      {
        "block_id": "page_6_block_3",
        "type": "text_block",
        "content": "With this model, quantitative calculations can be carried out in the following way. First, the variation of No with flaw size, d, is determined using the damage-tolerant approach described in the previous section. Data for K₁c, Δσ and the constants in the Paris law are required. Second, the data for d are normalised against the D; present in the particle size distribution, and a family of curves is produced which describes the variation of the life, Np, with d/Di, as in Figure 4.46. Third, a prescribed life, No, is chosen; this defines d, and hence d/D₁, for any given D₁ so that a set of values for p4 can be determined from the expression given, each for a corresponding D₁. This allows a value for p3 to be calculated. The process can be repeated for various values of No and ∆o; see Figure 4.47, in which No is plotted against p3, the probability that the life falls short of No.",
        "references": [
          "page_5_block_1",
          "page_6_block_1"
        ]
      },
      {
        "block_id": "page_6_block_4",
        "type": "text_block",
        "content": "The results in Figure 4.47 – calculated for the Rene 95 superalloy with ∆σ = 1000 MPa, Y = 0.67, the constants for the Paris equation given in the previous section and the particle size distribution given in Figure 4.44 – demonstrate that the fatigue performance displays a considerable dependence upon the surface area of the volume under load. For a large disc of surface area 84 000 mm² and volume 10-2 m, the probability of failure varies from less than 0.01 for fewer than 5000 cycles, to greater than 0.99 beyond 20000 cycles. A smaller disc of surface area 9300 mm² and volume 3 × 10-3 m, or else a standard fatigue test specimen of surface area 200 mm² and volume 3.5 × 10-6m, exhibit considerably superior performance. At any given probability of failure, the model indicates that the inclusion which is the likeliest to cause failure has a size which depends upon the surface to volume ratio. For example, a test specimen is predicted to fail from an inclusion at",
        "references": [
          "page_6_block_1",
          "page_3_block_2"
        ]
      }
    ]
  },
  {
    "page_number": 269,
    "content_blocks": [
      {
        "block_id": "page_7_block_1",
        "type": "image",
        "caption": "Fig. 4.48. Variation of the probability, p4, with inclusion size, D₁, at a probability p3 equal to 0.01, for the three geometries considered in the probabilistic model for Rene 95. The applied stress is 1000 MPa.",
        "image_type": "chart",
        "content": {
          "title": "Variation of inclusion initiating failure probability with inclusion size",
          "x_axis_label": "Inclusion size (µm)",
          "y_axis_label": "Probability, inclusion initiating failure (×10⁻³)",
          "legend": [
            "Specimen",
            "Small volume",
            "Large volume"
          ],
          "trend_description": "The chart shows the probability distribution for failure-initiating inclusion sizes for three different component geometries ('Specimen', 'Small volume', 'Large volume') at a constant overall failure probability of 1%. All three distributions are bell-shaped. As the component volume increases, the peak of the distribution shifts to larger inclusion sizes. The 'Specimen' is most likely to fail from an inclusion around 100 µm, 'Small volume' from one around 300 µm, and 'Large volume' from one around 450 µm. This demonstrates that larger components are more susceptible to failure from larger, rarer inclusions.",
          "extracted_data": []
        }
      },
      {
        "block_id": "page_7_block_2",
        "type": "text_block",
        "content": "the lower end of the particle size distribution, whereas a turbine disc of reasonable size fails from an inclusion of greater size; see Figure 4.48. This is a direct consequence of a particle-sampling effect a large particle (which has a low likelihood of occurrence) has a greater probability of causing failure when the surface area is significant. The sensitivity of the fatigue life to the particle size distribution has been confirmed [52] using low-cycle-fatigue (LCF) tests on powder-processed Udimet 720, and the results have been compared with those from the same material that had been intentionally doped with alumina particles of sizes 54 µm and 122 µm. The results (see Figure 4.49) indicate that the fatigue life is indeed impaired as the particle size increases; the reduction in life is greatest for lower total strain ranges and larger R-ratios. Figure 4.50 illustrates the results of fractography to identify the location of fatigue initiation in a typical turbine disc alloy. In principle, such experiments can be used to deduce the naturally occurring particle size distributions from the fatigue data of unseeded material as required by the probabilistic modelling.",
        "references": [
          "page_7_block_1",
          "page_8_block_1",
          "page_9_block_1"
        ]
      },
      {
        "block_id": "page_7_block_3",
        "type": "text_block",
        "content": "The above considerations justify the considerable emphasis which is placed by the superalloy industry on 'superclean melting technology' – the aim of which is to prevent non-metallic inclusions from becoming incorporated into superalloy forging stock and hence the turbine discs themselves. It is common nowadays for the rate of contamination to be less than one part per million on a weight per cent basis. Nevertheless, when using a probabilistic lifing method it is absolutely necessary to have a good estimate of the particle size distribution; the accuracy of the fatigue life depends upon it and, indeed, no estimate is possible if this is unavailable. To glean the necessary information, different approaches have been employed. Quantitative metallography has been used to examine plane, polished cross-sections. However, for ‘superclean' material this can be problematical, since the number and",
        "references": []
      }
    ]
  },
  {
    "page_number": 270,
    "content_blocks": [
      {
        "block_id": "page_8_block_1",
        "type": "image",
        "caption": "Fig. 4.49. Comparison of the LCF lives of powder metallurgy Udimet 720 in the unseeded and seeded conditions, for various R ratios [52].",
        "image_type": "chart",
        "content": {
          "title": "Comparison of LCF lives of powder metallurgy Udimet 720",
          "x_axis_label": "Life cycles",
          "y_axis_label": "Strain range (mm/mm)",
          "legend": [
            "Unseeded R = -1",
            "54 µm inclusions R = -1",
            "122 µm inclusions R = -1",
            "Unseeded R = 0",
            "54 µm inclusions R = 0",
            "122 µm inclusions R = 0",
            "Unseeded R = 0.5",
            "54 µm inclusions R = 0.5",
            "122 µm inclusions R = 0.5"
          ],
          "trend_description": "The figure contains three separate log-log plots comparing the Low Cycle Fatigue (LCF) lives of Udimet 720. Each plot corresponds to a different stress ratio (R = -1, 0, and 0.5). Within each plot, the fatigue life of unseeded material is compared against material seeded with 54 µm and 122 µm inclusions. In all three R-ratio conditions, there is a clear trend: the unseeded material has the longest fatigue life, followed by the material with 54 µm inclusions, and the material with 122 µm inclusions has the shortest life. This demonstrates that larger inclusions significantly reduce fatigue life at any given strain range.",
          "extracted_data": []
        }
      }
    ]
  },
  {
    "page_number": 271,
    "content_blocks": [
      {
        "block_id": "page_9_block_1",
        "type": "image",
        "caption": "Fig. 4.50. Fatigue initiation site for powder metallurgy Udimet 720 seeded with 54 µm diameter inclusions, LCF tested at 427°C under strain control with a range of 1.2%, R = −1 [52]. Surface initiation is apparent.",
        "image_type": "photograph",
        "content": {
          "description": "This is a scanning electron micrograph (SEM image) showing a fatigue initiation site. A large, roughly spherical inclusion is embedded at the surface of the material. The fracture surface appears to originate from this surface inclusion. The image includes annotations '0354 20KU', 'X500', and a '50 µm' scale bar, indicating the experimental conditions and magnification."
        }
      },
      {
        "block_id": "page_9_block_2",
        "type": "text_block",
        "content": "size of inclusions is very small, possibly to an extent which makes the work prohibitively time-consuming and expensive. This is confirmed by the data in Figure 4.51, which shows the cross-sectional area of material to be examined in order to obtain an estimate of the volume fraction of inclusions to an accuracy greater than 20%, with 80% confidence [53]; for a diameter of 100 µm and a volume fraction of 10-6, the surface area required is ~10º mm², or one square metre. These difficulties have provided the incentive for the development of the electron beam button melting (EBBM) technique, in which about 1 kg of the alloy is drip-melted under vacuum by an electron beam; the inclusions rise to the surface of the pool (since they are lighter than the molten liquid), where they are subject to buoyancy and Marangoni forces. If the cooling is then properly controlled, the inclusions concentrate into the last portion to solidify, which then allows them to be analysed. The EBBM techique has shown some promise, although it has been criticised on the grounds that it does not provide an accurate measure of the distribution of particle sizes, since the flotation efficiency is a function of the particle size.",
        "references": [
          "page_10_block_1"
        ]
      },
      {
        "block_id": "page_9_block_3",
        "type": "text_block",
        "content": "4.3.3 Non-destructive evaluation of turbine discs",
        "references": []
      },
      {
        "block_id": "page_9_block_4",
        "type": "text_block",
        "content": "It has been shown in Section 4.3.2 that the flaws in a turbine disc are of great significance; since they represent potential sites for the nucleation of cracks, they threaten the integrity of the component and reduce the fatigue life. For this reason, much emphasis is",
        "references": []
      }
    ]
  },
  {
    "page_number": 272,
    "content_blocks": [
      {
        "block_id": "page_10_block_1",
        "type": "image",
        "caption": "Fig. 4.51. Variation of the surface area which must be examined with volume fraction and diameter of inclusions, at the 80% confidence limit [53].",
        "image_type": "chart",
        "content": {
          "title": "Variation of surface area examined with volume fraction and inclusion diameter",
          "x_axis_label": "Volume fraction",
          "y_axis_label": "Surface area examined (mm²)",
          "legend": [
            "1000 μm",
            "500",
            "200",
            "100",
            "50",
            "20",
            "10"
          ],
          "trend_description": "This log-log chart illustrates the relationship between the required surface area of examination, the volume fraction of inclusions, and the inclusion diameter to achieve an 80% confidence limit in detection. The plot features a series of parallel, downward-sloping lines, each for a different inclusion diameter. To find inclusions, a larger surface area must be examined if the volume fraction is lower or if the inclusion diameter is smaller. For any given volume fraction, the required examination area increases significantly as the target inclusion size decreases.",
          "extracted_data": []
        }
      },
      {
        "block_id": "page_10_block_2",
        "type": "text_block",
        "content": "placed on using non-destructive evaluation (NDE) to characterise the dimensions of the flaws, both during the manufacturing of the turbine disc – i.e. before the turbine disc enters service for the first time to ensure that it is of acceptable quality, and then whenever the disc is removed from the engine, prior to a decision being made to place it back in service. Obviously, the first situation arises regardless of the lifing method employed, the second only when the damage-tolerant method is being used. The various NDE methods which are suitable include (i) the liquid penetrant method, most usually using dyes which fluoresce under ultra-violet light, thus providing a measure of the length of each crack exposed to the surface; (ii) the eddy current method, which enables a quantitative estimate of the crack depth, but only for cracks located at or near the surface; (iii) X-ray radiography, which has the power to penetrate relatively thick sections, but which cannot usually resolve the finest flaws that are present; and (iv) ultrasonics – the use of high-frequency sound waves for the detection of inclusions, coarse grains, shrinkage pipe, tears, seams and laps. In practice, for turbine disc applications this final method is of the greatest importance.",
        "references": []
      },
      {
        "block_id": "page_10_block_3",
        "type": "text_block",
        "content": "To illustrate the use of ultrasonics [54] for NDE in this context, consider its application to a forged and heat-treated disc, which will have been machined to a pre-specified geometry known as the 'sonic shape' or 'condition of supply'. To enable ease of ultrasonic inspection, the features of the disc (for example, the blade root sockets, cover plate and flanges) are not introduced by the machining process as yet, so that, at this stage, it contains only a few, flat surfaces which intersect at 90° angles; see Figure 4.52. To detect the smallest flaws, care is taken also with the surface finish, which is typically better than 6 µm. Production and measurement of the ultrasonic waves is accomplished via the use of piezoelectric transducers and receivers – these rely upon crystals, such as quartz or barium titanate, which display a strong inverse piezoelectric effect. Since ultrasonic waves are attenuated strongly by air, the",
        "references": [
          "page_11_block_1"
        ]
      }
    ]
  },
  {
    "page_number": 273,
    "content_blocks": [
      {
        "block_id": "page_11_block_1",
        "type": "image",
        "caption": "Fig. 4.52. Schematic illustration of the outline of a machined turbine disc, the sonic envelope used to test the material ultrasonically and the forging from which it is machined.",
        "image_type": "schematic",
        "content": {
          "description": "The schematic displays three concentric outlines representing the manufacturing stages of a turbine disc. The outermost line is the 'Forging outline'. Within it is the 'Inspection envelope', a simplified shape for ultrasonic testing. The innermost line depicts the complex 'Finished disc outline'. This illustrates that material is tested in a simpler geometric form before final machining.",
          "ocr_text": "Finished disc outline\nInspection envelope\nForging outline"
        }
      },
      {
        "block_id": "page_11_block_2",
        "type": "text_block",
        "content": "disc and transducer are either kept immersed in water during inspection, or else a thin layer of coupling fluid is maintained between the two; the waves are attenuated only very weakly by the material itself, so that very thick sections can be analysed. In practice, the waves are sent through the component in at least two different ways. First, the so-called 'straight-beam top inspection' is carried out to detect planar flaws lying parallel to surfaces whose normal lies parallel to the axis of the forging; for this purpose, a longitudinal ultrasonic beam is directed parallel to the normal to these same surfaces, using a single pulse-echo transducer, 13–40 mm in diameter, at a frequency in the range 1–5 MHz. Calibration is carried out using standard 50 mm diameter cylindrical reference blocks of varying heights, into which flat-bottomed holes are machined to simulate artificial flaws of different sizes located at different depths. Detection sensitivity is normally set to 10% of the size of the flaw machined into the calibration block. For example, if the #2 block in Series B of the ASTM standard E127 is found to be suitable for calibration [55], the expected sensitivity of flaw detection is then 0.08 mm since the flat-bottomed hole in that case has a diameter of 0.8 mm. A second set of tests are conducted using shear waves, to detect flaws that have an axial radial orientation; for this, an angle-beam transducer is used to introduce a beam at 45° to the surface normal, and inspection is performed by scanning in the circumferential direction, both clockwise and anti-clockwise, around the periphery of the forging. Calibration notches – typically 25 mm long and either V-shaped or rectangular – are cut axially on the inner and outer surfaces of the forging, with a width not exceeding twice the depth. The sensitivity of the detection is established by first adjusting the instrument controls to obtain a minimum 13 mm sweep-to-peak signal from the calibration notch on the outer surface, followed by a measurement of the response from the notch on the inside surface; the peaks corresponding to the two notches are connected thus establishing a reference line.",
        "references": []
      },
      {
        "block_id": "page_11_block_3",
        "type": "text_block",
        "content": "With regard to the inspection of different superalloys, the background noise is found to be significantly greater for coarse-grained material, and therefore the sensitivity of flaw detection is then much reduced; small flaws are then more likely to be undetected. The data given in Table 4.5 illustrate this [56]. Interestingly, for any given grain size, powder metallurgy (P/M) material exhibits ultrasonic inspectability which is very much better than for conventional cast-and-wrought product. This has been attributed to the",
        "references": [
          "page_12_block_1"
        ]
      }
    ]
  },
  {
    "page_number": 274,
    "content_blocks": [
      {
        "block_id": "page_12_block_1",
        "type": "table",
        "caption": "Table 4.5. Data for the inspectability of the Udimet 720 superalloy for various grain sizes, in the powder and cast-and-wrought conditions [56]\nNote: ª Hole 1 corresponds to a diameter of 0.40 mm.",
        "data": [
          [
            "Form",
            "Billet diameter /mm",
            "Grain diameter /µm",
            "Noise level"
          ],
          [
            "Powder metallurgy, extruded",
            "150-300",
            "3",
            "6% at hole 1ª"
          ],
          [
            "Powder metallurgy, sub-solidus HIP + cog",
            "300",
            "11",
            "25% at hole 1"
          ],
          [
            "Powder metallurgy, HIP",
            "165",
            "11",
            "15% at hole 1"
          ],
          [
            "Powder metallurgy, sub-solidus HIP",
            "300",
            "127",
            "50% at hole 1"
          ],
          [
            "Cast and wrought",
            "165",
            "8",
            "100% at hole 2"
          ]
        ],
        "summary": "The table compares the ultrasonic inspectability of Udimet 720 based on its manufacturing process and grain size. Powder metallurgy forms, particularly those with smaller grain sizes (e.g., 3 µm), show significantly lower noise levels, indicating better inspectability. In contrast, the conventional cast-and-wrought form has a much higher noise level. Increasing grain size within powder metallurgy materials also degrades inspectability."
      },
      {
        "block_id": "page_12_block_2",
        "type": "text_block",
        "content": "more uniform grain size and the reduced levels of segregation when powder metallurgy is employed.",
        "references": []
      },
      {
        "block_id": "page_12_block_3",
        "type": "text_block",
        "content": "Questions",
        "references": []
      },
      {
        "block_id": "page_12_block_4",
        "type": "text_block",
        "content": "4.1 Refining of superalloys is often done with a combination of vacuum arc melting (VIM), electro-slag remelting (ESR) and vacuum arc remelting (VAR). Triple-melted stock is then processed by the combination of VIM/ESR/VAR, in that order. Explain why the induction-melted stock is subjected to electro-slag remelting prior to vacuum arc remelting, rather than the other way around.",
        "references": []
      },
      {
        "block_id": "page_12_block_5",
        "type": "text_block",
        "content": "4.2 According to Maurer, the maximum ingot diameter which can be supplied in the alloy IN718 to aerospace quality depends upon the secondary melting processes employed. For example, 17 inch is the limit for a VIM/ESR ingot, 20 inch for a VIM/VAR ingot and 24 inch for a triple-melted VIM/ESR/VAR ingot. Explain why this should be the case.",
        "references": []
      },
      {
        "block_id": "page_12_block_6",
        "type": "text_block",
        "content": "4.3 Careful control of electrode immersion is important during ESR refining, with a 1/4 inch immersion of the electrode being suggested for optimum processing. Why is control of the immersion depth important? What would be the consequences of (i) too great an immersion depth and (ii) too small a depth? What would be the influence on the voltage swing?",
        "references": []
      },
      {
        "block_id": "page_12_block_7",
        "type": "text_block",
        "content": "4.4 During the secondary remelting of IN718 superalloy using the VAR process, freckling can occur. The most usual location is at mid-radius, implying that the material at centre and surface positions is not so freckle-prone. Explain.",
        "references": []
      },
      {
        "block_id": "page_12_block_8",
        "type": "text_block",
        "content": "4.5 During the solidification of the superalloys, the formation of TiN particles ahead of the growing solid/liquid interface has been implicated in the nucleation of stray grains. Explain how you would expect this columnar-to-equiaxed transition to depend upon (i) the growth velocity and (ii) the temperature gradient employed.",
        "references": []
      },
      {
        "block_id": "page_12_block_9",
        "type": "text_block",
        "content": "4.6 Cast ingots of the alloy IN718 are found to contain significant quantities of the Laves phase, (Ni, Fe)2Nb. This can be found on the binary Fe-Nb phase diagram. This is despite the fact that IN718 contains only 5.35 wt% Nb. What is the reason",
        "references": []
      }
    ]
  }
]
