Repository: Sunriverwood/SuperalloyKgRAG

# SuperalloyKgRAG: 基于知识图谱的高温合金领域 RAG 推理框架

> 文档状态：已于 2026-03-24 对齐当前主流程（索引、查询、推理、评测）。
> 
> 文档维护范围：`README.md` 与 `docs/`；本次更新按要求忽略 `draw/` 与 `visualizations/` 目录内容。

## 1. 项目概述

**SuperalloyKgRAG** 是一个针对高温合金（Superalloys）领域的垂直检索增强生成（RAG）系统。本项目旨在解决传统文本切片 RAG 在处理复杂材料科学问题时的局限性。

通过引入多模态解析（OCR/VLM）与图神经网络（GNN），本框架实现了从非结构化 PDF 文档到结构化知识图谱的端到端构建。系统内置**无监督图推理引擎**，利用 RGAT（关系图注意力网络）与 Personalized PageRank 算法，支持多跳推理（Multi-hop Reasoning）与可解释性路径生成，有效提升了针对“成分-工艺-结构-性能”复杂关联问题的回答准确率。

### data/ (数据存储 - 自动生成)

- `original_data/books/`: 默认书籍类 PDF 输入目录（由 `vlm_parser.input_dir` 控制）。
- `original_data/full_text/`: 默认论文全文输入目录（由 `paper_parser.input_dir` 控制）。
- `processed_jsons/`: OCR 解析后的中间 JSON 文件。

File: data/processed_jsons/The-Superalloys-Fundumentals-and-Applications-321-360.json (part 1 of 3)
[
  {
    "page_number": 1,
    "content_blocks": [
      {
        "block_id": "page_1_block_1",
        "type": "image",
        "caption": "Fig. 5.20. Thermal conductivity of yttria-stabilised zirconia (7YSZ) as a function of temperature and grain size [56].",
        "image_type": "chart",
        "content": {
          "title": "Thermal conductivity of yttria-stabilised zirconia (7YSZ)",
          "x_axis_label": "Temperature, T (°C)",
          "y_axis_label": "Thermal conductivity, k (W/(m K))",
          "legend": [
            "Intrinsic",
            "1 μm",
            "100 nm",
            "50 nm",
            "10 nm",
            "5 nm"
          ],
          "trend_description": "The chart displays the thermal conductivity of 7YSZ as a function of temperature for various grain sizes. Thermal conductivity decreases with increasing temperature for all conditions. At any given temperature, thermal conductivity is lower for smaller grain sizes, ranging from 'Intrinsic' (highest conductivity) down to 5 nm (lowest conductivity). The effect of grain size is most pronounced at lower temperatures, with the curves converging at higher temperatures around 1200 °C."
        }
      },
      {
        "block_id": "page_1_block_2",
        "type": "text_block",
        "content": "κ when deposited by PS than by EB-PVD. In general, porosity has been shown to have a profound influence on the thermal conductivity of TBCs fabricated by plasma spraying [57]. Reducing the grain size has also been found to reduce the thermal conductivity [56] (see Figure 5.20), although this effect is much less pronounced at elevated temperatures where only the point defects are effective. Alternatively, dopants have been introduced to YSZ-based ceramics to encourage phonon dispersion – rare-earth elements added in their oxide form, for example, erbia, ytterbia, neodymia and gadolinia, have been shown to be effective at reducing the thermal conductivity [56] (see Figure 5.21) because they act as phonon scatterers. A further novel strategy proposed recently has been a ‘layered' form of TBC produced by sequential evaporation of two compositional variants of ceramic using a single electron beam, made to jump between two different ceramic ingots. An advantage of this approach is that the layer/layer boundaries lie perpendicular to the TBC growth direction; see Figure 5.22. Columnar, mixed ceria-zirconia and alumina-zirconia TBCs have been produced in this way, with layers exhibiting periodicity as small as 0.1 µm [58]. Similar structures have been produced using a glow discharge plasma to vary the density of the coating deposited, the layering being produced in this case by oscillating the d.c. bias applied to the substrate during the EB-PVD process, with reductions of about 40% in κ being claimed relative to the state-of-the-art TBCs being used in service [56]. Further microstructural modifications in the form of 'herringbone' structures have been produced",
        "references": [
          "page_1_block_1",
          "page_2_block_1",
          "page_2_block_2"
        ]
      }
    ]
  },
  {
    "page_number": 2,
    "content_blocks": [
      {
        "block_id": "page_2_block_1",
        "type": "image",
        "caption": "Fig. 5.21. Thermal conductivities of 250 µm-thick EB-PVD zirconia-based coatings doped with various rare-earth additions at a level of 4 mol%; data measured at room temperature [56].",
        "image_type": "chart",
        "content": {
          "title": "Thermal conductivities of doped zirconia-based coatings",
          "x_axis_label": "Coating Type",
          "y_axis_label": "Thermal conductivity (W/(m K))",
          "legend": [],
          "trend_description": "The bar chart compares the thermal conductivity of a reference zirconia-based coating to coatings doped with various rare-earth elements. The reference coating has the highest conductivity at approximately 1.6 W/(m K). All doped coatings exhibit lower thermal conductivity. Erbia reduces it to about 1.3 W/(m K), while Ytterbia, Neodymia, and Gadolinia show more significant reductions to values around 0.9-1.0 W/(m K), with Gadolinia showing the lowest value.",
          "extracted_data": [
            {
              "x": "Reference",
              "y": 1.6
            },
            {
              "x": "Erbia",
              "y": 1.3
            },
            {
              "x": "Ytterbia",
              "y": 0.9
            },
            {
              "x": "Neodymia",
              "y": 0.95
            },
            {
              "x": "Gadolinia",
              "y": 0.85
            }
          ]
        }
      },
      {
        "block_id": "page_2_block_2",
        "type": "image",
        "caption": "Fig. 5.22. (a) Microstructure of multilayered EB-PVD ceria-stabilised zirconia TBC, illustrating (b) the formation of micro-columns formed from the vapour phase using the two-source jumping beam method [58].",
        "image_type": "photograph",
        "content": {
          "description": "Two scanning electron micrographs, labeled (a) and (b), with 10 µm scale bars, show the microstructure of a ceria-stabilized zirconia TBC. Image (a) displays a multilayered structure with wavy, chevron-like patterns. Image (b) is a higher magnification view, revealing the formation of distinct micro-columns that constitute the overall layered structure."
        }
      },
      {
        "block_id": "page_2_block_3",
        "type": "text_block",
        "content": "by manipulation of the substrate during deposition, giving symmetrical zig-zag or wavy columns [59]; see Figure 5.23 – it has been claimed that the thermal conductivity of the coatings produced in this way can be up to 25% lower than so-called straight-columned TBCs produced ordinarily. Similar structures have been produced using high-velocity gas flows to focus the vapour plume, a process which has been christened ‘directed vapour deposition' - conductivities of the 7YSZ coatings produced in this way were shown to be equivalent to those produced by APS processing [60].",
        "references": [
          "page_3_block_1"
        ]
      }
    ]
  },
  {
    "page_number": 3,
    "content_blocks": [
      {
        "block_id": "page_3_block_1",
        "type": "image",
        "caption": "Fig. 5.23. Thermal barrier coating produced with a ‘herringbone' microstructure [59]. (Courtesy of Martijn Koolloos, NLR, the Netherlands.)",
        "image_type": "photograph",
        "content": {
          "description": "A cross-sectional scanning electron micrograph of a thermal barrier coating with a 50 µm scale bar. The image reveals a distinctive 'herringbone' microstructure, characterized by angled columnar grains that form a zig-zag pattern, deposited on a substrate layer."
        }
      },
      {
        "block_id": "page_3_block_2",
        "type": "text_block",
        "content": "5.3 Overlay coatings\nOverlay coatings placed on the superalloys are generally of MCrAlX type, where M is either nickel (Ni) or cobalt (Co) or a combination of the two, and X is a reactive element added in minor proportions – yttrium (Y) is very commonly used. The coatings are thus metallic in form. By their nature, the composition of the coating is independent of that of the substrate (although some interdiffusion inevitably occurs) – hence, in principle, they allow the desired surface properties to be attained for any given application, for example with an optimum blend of oxidation and corrosion resistances, strength and ductility. The first overlay coatings appeared in the late 1960s and were deposited using the emerging EB-PVD technology. These were based upon cobalt alloyed with 20 to 40 wt%Cr, 12 to 20 wt%Al and yttrium levels around 0.5 wt% – with the composition Co–25Cr–14Al–0.5Y being very successful [3]. Such Co-based overlay coatings are still used extensively and are recognised for their superior hot-corrosion resistance. However, following much subsequent research effort, a wide range of coating compositions are now available with additions such as Si, Ta, Hf [61,62] or precious metals such as Pt, Pd, Ru or Re [63] – Table 5.1 lists the compositions of some common overlay coatings, including some which featured in patent applications during this early period of alloy development [8]. As of 1998, it has been stated [64] that there were at least 40 patented variations of the original MCrAlY concept; the exact compositions are sometimes of a proprietary nature, and it should be noted that the compositions used in practice are those which circumvent existing patents and are not always those which display optimum properties. As an example, Figure 5.24 illustrates the improvement in cyclic oxidation performance of plasma-sprayed NiCoCrAlY-type coatings modified with additions of Si and Hf at optimised concentrations of 0.4 and 0.25 wt%,",
        "references": [
          "page_4_block_1",
          "page_4_block_2"
        ]
      }
    ]
  },
  {
    "page_number": 4,
    "content_blocks": [
      {
        "block_id": "page_4_block_1",
        "type": "table",
        "caption": "Table 5.1. Compositions of some commonly used and prototype [8] MCrAlY overlay coatings, in weight %",
        "data": [
          [
            "",
            "Ni",
            "Co",
            "Cr",
            "Al",
            "Y",
            "Ti",
            "Si",
            "Hf",
            "Others"
          ],
          [
            "NiCrAlY",
            "Bal",
            "",
            "25",
            "6",
            "0.4",
            "",
            "",
            "",
            ""
          ],
          [
            "NiCrAlY",
            "Bal",
            "",
            "22",
            "10",
            "1.0",
            "",
            "",
            "",
            ""
          ],
          [
            "NiCrAlY",
            "Bal",
            "",
            "31",
            "11",
            "0.6",
            "",
            "",
            "",
            ""
          ],
          [
            "NiCrAlY",
            "Bal",
            "",
            "35",
            "6",
            "0.5",
            "",
            "",
            "",
            ""
          ],
          [
            "CoNiCrAlY",
            "32",
            "Bal",
            "21",
            "8",
            "0.5",
            "",
            "",
            "",
            ""
          ],
          [
            "CoCrAlY",
            "",
            "Bal",
            "25",
            "14",
            "0.5",
            "",
            "",
            "",
            ""
          ],
          [
            "NiCoCrAlTaY",
            "Bal",
            "23",
            "20",
            "8.5",
            "0.6",
            "",
            "",
            "",
            "4 Ta"
          ],
          [
            "NiCoCrAlYSi",
            "Bal",
            "0-40",
            "12.5-20",
            "2-8",
            "0-0.25",
            "0-10",
            "2-10",
            "",
            "0-4 Nb\n0-4 Mo\n0-20 Fe\n0-5 Mn"
          ],
          [
            "NiCrAlTi",
            "Bal",
            "",
            "30-40",
            "1-10",
            "",
            "1-5",
            "",
            "",
            ""
          ],
          [
            "NiCoCrAlHf",
            "Bal",
            "0-40",
            "10-45",
            "6-25",
            "",
            "",
            "",
            "0-10",
            ""
          ]
        ],
        "summary": "This table provides the elemental compositions in weight percent for various MCrAlY overlay coatings. It details the balances (Bal) and ranges for elements like Ni, Co, Cr, Al, Y, and other additions such as Ta, Si, Ti, Hf, Nb, Mo, Fe, and Mn."
      },
      {
        "block_id": "page_4_block_2",
        "type": "image",
        "caption": "Fig. 5.24. Progressive degradation of EB-PVD deposited (EB) and PS sprayed overlay coatings showing synergistic benefit of silicon and hafnium additions [61].",
        "image_type": "chart",
        "content": {
          "title": "Progressive degradation of overlay coatings",
          "x_axis_label": "Hours of 1149 °C cyclic oxidation",
          "y_axis_label": "Progressive failure stages",
          "legend": [
            "EB NiCoCrAlY",
            "PS NiCoCrAlY (highY)",
            "PS NiCoCrAlY + Hf",
            "PS NiCoCrAlY + Si",
            "PS NiCoCrAlY + Si + Hf"
          ],
          "trend_description": "The chart illustrates the time taken for different overlay coatings to reach various stages of failure during cyclic oxidation. The stages range from light oxide spall to substrate attack. Coatings with combined silicon (Si) and hafnium (Hf) additions show significantly longer times to failure compared to coatings with single additions or no additions, demonstrating a synergistic benefit of Si and Hf in improving oxidation resistance."
        }
      },
      {
        "block_id": "page_4_block_3",
        "type": "text_block",
        "content": "respectively [61]. Much of this work became possible because of the development of plasma-spraying technology, since it was found that the EB-PVD process was not amenable to the transfer of low-vapour-pressure elements (for example, Si, Ta, Hf) along with the required Ni, Cr, Al and Y in the desired proportions. From this work emerged the nickel-based overlay coatings which were designed with oxidation rather than corrosion resistance in mind, such that an adherent Al2O3-based oxide scale is formed during exposure to high",
        "references": []
      }
    ]
  },
  {
    "page_number": 5,
    "content_blocks": [
      {
        "block_id": "page_5_block_1",
        "type": "image",
        "caption": "Fig. 5.25. Classification of Ni-Cr-Al alloys based on oxide and oxidation mechanism at 1000 °C [67].",
        "image_type": "chart",
        "content": {
          "title": "Classification of Ni-Cr-Al alloys",
          "x_axis_label": "Wt%Cr",
          "y_axis_label": "Wt%Al",
          "legend": [
            "I",
            "II",
            "III"
          ],
          "trend_description": "This is a ternary diagram for the Ni-Cr-Al system, showing compositional regions corresponding to different oxidation mechanisms at 1000 °C. The diagram is divided into three zones (I, II, and III), which represent different types of oxide scale formation. Data points for various alloy compositions are plotted within the diagram to classify their behavior."
        }
      },
      {
        "block_id": "page_5_block_2",
        "type": "text_block",
        "content": "temperatures. Compositions such as Ni–25Cr–6Al–0.4Y and Ni–22Cr–10Al–1Y (wt%) now find frequent use as overlay coatings, for example, for the bond coats in TBC systems. Recently, the Siemens Company has introduced Re into their MCrAlY overlay coatings used for industrial gas turbines, and demonstrated that the oxidation and thermomechanical properties are much improved [63]. The microstructure of these coatings consists of a two-phase mixture of the ẞ-NiAl phase and the solid-solution of y–Ni [65].",
        "references": []
      },
      {
        "block_id": "page_5_block_3",
        "type": "text_block",
        "content": "5.3.1 Oxidation behaviour of Ni-based overlay coatings\nGiven the emergence of the NiCrAlY-type compositions as nickel-based overlay coatings, one should identify the physical reasons for their suitability for this application. Some early papers of Pettit and co-workers [66,67] provide considerable insight. In a series of careful and methodical experiments, it was confirmed that in Ni–Cr–Al ternary alloys, and depending upon the precise mean composition, either an alumina (Al2O3) or a chromia (Cr2O3) oxide scale can form exclusively during exposure to high temperatures, this despite nickel being the majority component in these alloys so that nickel oxide might have been expected under all circumstances. This effect has been christened ‘selective oxidation'. The ternary diagram in Figure 5.25 illustrates the regions in which the different scales were found to form – termed Group I, Group II and Group III behaviour – at 1000 °C,",
        "references": [
          "page_5_block_1"
        ]
      }
    ]
  },
  {
    "page_number": 6,
    "content_blocks": [
      {
        "block_id": "page_6_block_1",
        "type": "image",
        "caption": "Fig. 5.26. The oxide morphologies formed during the high-temperature oxidation of Ni-Cr-Al alloys: (a) Group I, (b) Group II and (c) Group III [67].",
        "image_type": "photograph",
        "content": {
          "description": "Three cross-sectional micrographs labeled (a), (b), and (c) display the distinct oxide morphologies on Ni-Cr-Al alloys. (a) Group I alloy shows a thick external NiO scale over a sub-scale (20 µm scale). (b) Group II alloy exhibits an external Cr2O3 scale with an internal Al2O3 sub-scale (10 µm scale). (c) Group III alloy forms a compact, continuous external Al2O3 scale with no sub-scale (10 µm scale)."
        }
      },
      {
        "block_id": "page_6_block_2",
        "type": "text_block",
        "content": "although it should be noted that the I/III, II/III and I/II boundaries can alter with temperature, heating rate and grain size. The features of the three different scales are illustrated in Figure 5.26. Group I alloys, which are rich in Ni and thus have only low levels of Al and Ti, are characterised by a continuous, external scale of NiO accompanied by a sub-scale of Cr2O3, Al2O3 and/or the spinel Ni(Al, Cr)2O4. Oxidation begins with the formation of Ni(Al, Cr)2O4, which is rapidly overtaken by a brittle, outward-growing NiO scale; Cr2O3, and then Al2O3, are found at further increasing depths into the substrate due to their low equilibrium partial pressures of oxygen. The oxidation of Group II alloys, which contain high levels of Cr, causes an external scale of Cr2O3 and internal precipitation of Al2O3 - these alloys contain relatively high and low concentrations of chromium and aluminium, respectively. Initially, a transient NiO/Ni(Al, Cr)2O4 mixed external scale and Cr2O3/Al2O3 sub-scale form as before; however, unlike Group I alloys, there is sufficient chromium to support the flux required to form a continuous Cr2O3 sub-scale, which, after time, replaces the NiO/Ni(Al, Cr)2O4 as the external oxide. Finally, oxidation of Group III alloys - which possess appreciable concentrations of both chromium and aluminium – result in the exclusive formation of a compact external Al2O3 scale; and, unlike Group I and Group II alloys, no evidence of internal sub-scale precipitation is shown. Once again, a NiO/Ni(Al, Cr)2O4 external scale arises first, but an internal and continuous sub-scale of",
        "references": [
          "page_6_block_1"
        ]
      }
    ]
  },
  {
    "page_number": 7,
    "content_blocks": [
      {
        "block_id": "page_7_block_1",
        "type": "image",
        "caption": "Fig. 5.27. Schematic illustration of the oxidation mechanisms occurring in Ni-Cr-Al alloys [67].",
        "image_type": "schematic",
        "content": {
          "description": "The schematic diagram illustrates the evolution of oxide layers on Ni-Cr-Al alloys, categorized into Group I, II, and III behaviors. It shows the initial alloy surface and the subsequent formation and layering of different oxides (NiO, Al2O3, Cr2O3) and spinels (S: Ni(Cr,Al)2O4). The diagrams for each group depict how the oxide scale develops under exposure to oxygen (O2), leading to distinct final structures.",
          "ocr_text": "S NiO Alloy Group I O2 NiO S S Alloy Al Cr Group II Group III S NiO S S NiO S Alloy Al Cr S: Ni(Cr, Al)2O4 :Cr2O3 O: Al2O3"
        }
      },
      {
        "block_id": "page_7_block_2",
        "type": "text_block",
        "content": "Al2O3 forms soon afterwards; the NiO/Ni(Al, Cr)2O4 eventually spalls away, leaving the Al2O3 as the external scale. Thus the basis of the Pettit theory is that nuclei of all oxide constituents arise at temperature, but that Al2O3 or Cr2O3 can predominate because of their greater thermodynamic stability, despite their growth kinetics being much slower than for NiO. A schematic diagram of the oxidation processes occurring in Groups I-III is given in Figure 5.27. One very important conclusion from this work is that it is possible to form Group III morphologies in the ternary system at aluminium concentrations as little as 5 wt% – this is in contrast to the Ni–Al binary system, which requires aluminium concentrations in the vicinity of 10 wt%. The ability of chromium to encourage the premature external oxidation of aluminium has been referred to as a ‘gettering effect', but it may be more appropriate to refer to it as a ‘third-element effect' since it is likely that Cr is having an effect on the Al activity. For example, Figure 5.25 indicates that 20 wt%Al is required in a binary Ni–Al alloy for exclusive Al2O3 formation, but that this figure falls to 5 wt%Al when 5 wt%Cr is added.",
        "references": [
          "page_7_block_1",
          "page_5_block_1"
        ]
      }
    ]
  },
  {
    "page_number": 8,
    "content_blocks": [
      {
        "block_id": "page_8_block_1",
        "type": "image",
        "caption": "Fig. 5.28. The effect of yttrium or zirconium dopants (0.5 wt%) in producing Al2O3 scale adherence in 1100 °C cyclic oxidation tests of Ni–15Cr–13Al (1 h cycles) [69].",
        "image_type": "chart",
        "content": {
          "title": "Effect of yttrium or zirconium dopants on scale adherence",
          "x_axis_label": "Oxidation time (1 h cycles)",
          "y_axis_label": "Weight change (mg/cm²)",
          "legend": [
            "NiCrAl + Zr",
            "NiCrAl + Y",
            "NiCrAl"
          ],
          "trend_description": "The chart shows weight change versus oxidation time for three NiCrAl alloys. The undoped NiCrAl alloy exhibits a continuous and significant weight loss, indicating poor scale adherence and spallation. In contrast, alloys doped with Zirconium (Zr) or Yttrium (Y) show a small initial weight gain followed by a stable or very slightly increasing weight, demonstrating excellent scale adherence during cyclic oxidation."
        }
      },
      {
        "block_id": "page_8_block_2",
        "type": "text_block",
        "content": "A comparison of Figure 5.25 and the compositions of common NiCrAlY-type coatings confirms that the formation of Al2O3 is expected, and this does indeed form during high temperatures. But why are the additions of Y made? The reason is the so-called 'reactive element effect' [68] by which the adherence of the Al2O3 scale is improved by small amounts (typically less than 1 wt%) of Y, La, Zr or Hf or other Group 3 and 4 elements, including the lanthanide and actinide series. Yttrium is considered to be one of the most effective of the reactive-element (RE) additions, and certainly for overlay coatings it is the most popular; however, zirconium has a positive effect also, as has been proven by measurement of the weight gain during thermal cycling; see Figure 5.28 [69]. It can be seen that the adherent scale on doped Ni-Cr-Al exhibits parabolic growth and only minimal weight gain; the undoped material, on the other hand, shows a mass loss which is very significant and approximately linear with time, consistent with a high rate of re-oxidation after spalling. It is generally accepted that the amount of the reactive-element dopant is critical if scale adhesion is to be optimal; see Figure 5.29 [70–72]. Low concentrations (less than 100 ppm) have been reported to reduce the growth stresses and scale-buckling effects arising from the higher specific volume of the scale. Levels around 0.1 wt% appear to be optimal for scale adhesion and low Al2O3 growth rates. However, at levels greater than about 0.5 wt%, the growth rate increases again – this can be attributed to the copious formation of oxides of the RE dopants, for example, from the oxidation of Ni5Y and Ni2AlZr precipitates, since the solubility limit of the dopant is then exceeded. One should note that the level of yttrium in the raw coating powder needs to be different from that in the deposited coating; for example, if air plasma spraying is used, the coating material needs to contain about 1 wt% yttrium to be most effective, since yttrium is oxidised by the plasma torch [69] – although this effect is less pronounced when vacuum plasma spraying is employed.\nThe reactive-element effect (sometimes known as the rare-earth effect) is very well known (see, for example, refs. [68] and [73]), and much research has been carried out in an attempt",
        "references": [
          "page_5_block_1",
          "page_8_block_1",
          "page_9_block_1"
        ]
      }
    ]
  },
  {
    "page_number": 9,
    "content_blocks": [
      {
        "block_id": "page_9_block_1",
        "type": "image",
        "caption": "Fig. 5.29. Schematic diagram of the effects of dopant level on growth rate and degree of spallation in 100 h tests of MCrAlX alloys at 1100 °C [70–72]. (Courtesy of Jim Smialek, NASA.)",
        "image_type": "chart",
        "content": {
          "title": "Effects of dopant level on growth rate and spallation",
          "x_axis_label": "Additive, wt%",
          "y_axis_label": "Specimen weight change (mg/cm²) / Total weight change (mg/cm²)",
          "legend": [
            "Isothermal",
            "Cyclic",
            "I Non-adherent slow growth",
            "II Adherent slow growth",
            "III Adherent, excessive growth"
          ],
          "trend_description": "This schematic shows the effect of dopant additive concentration on weight change for MCrAlX alloys under isothermal and cyclic conditions. Both curves show a U-shape, indicating an optimal dopant level (around 0.1 wt%) for minimizing weight change. The 'Cyclic' curve, which accounts for spallation, shows a much more pronounced effect than the 'Isothermal' curve. The plot is divided into three regimes: non-adherent growth at low dopant levels, adherent slow growth at optimal levels, and adherent but excessive growth at high dopant levels."
        }
      },
      {
        "block_id": "page_9_block_2",
        "type": "text_block",
        "content": "to explain the improved adherence which is conferred. For example, mechanisms proposed to account for the beneficial effects of the additions include (i) the formation of protective pegs which ‘anchor' the scale to the substrate metal alloy [68], (ii) the prevention of vacancy coalescence at the metal/scale interface by providing alternative sites for coalescence [74], (iii) the enhancement of scale plasticity [75] and (iv) the improvement of the cohesive energy between metal and scale [68,76]. Most of these ideas have not been developed in a quantitative fashion; much controversy still exists concerning the relative importance of these mechanisms, their plausibilities and possible interaction. However, in recent years, the most widely accepted explanation emphasises the role played by sulphur in promoting Al2O3 spallation [77]. It has been known for some time that sulphur embrittles nickel and its alloys due to its equilibrium segregation to grain boundaries, which is Gibbsian in nature (see, for example, refs. [78] and [79]); its solubility in y–Ni is strongly temperature-dependent, decreasing from about 500 ppm by atom at 1200 K to less than 10 ppm at 700 K, with elements such as Cr and Hf reducing the sulphur solubility and also its degree of grain-boundary segregation; see Figure 5.30. Consequently, it is not surprising that studies using Auger spectroscopy have also confirmed that sulphur segregation is present at the metal/scale interfaces formed during oxidation [80]; however, these also confirmed a role of yttrium in interacting with indigenous sulphur to form refractory sulphides such as YS and Y2S3, so that the amount available to concentrate at the scale/metal interface is then much reduced, or even eliminated [73]. These findings are supported by recent research on the PWA1480 single-crystal superalloy, hydrogen annealed in a gettered 5%H2/Ar flowing",
        "references": [
          "page_10_block_1"
        ]
      }
    ]
  },
  {
    "page_number": 10,
    "content_blocks": [
      {
        "block_id": "page_10_block_1",
        "type": "image",
        "caption": "Fig. 5.30. Comparison between the sulphur solubility in Ni and its alloys, computed from grain-boundary segregation data, and that measured during an independent assessment [78].",
        "image_type": "chart",
        "content": {
          "title": "Sulphur solubility in Ni and its alloys",
          "x_axis_label": "Temperature (K) / Temperature (°C)",
          "y_axis_label": "Sulphur solubility (atomic ppm)",
          "legend": [
            "Ni (published work)",
            "Ni-8Mo",
            "Ni-20Cr",
            "Ni-5Al",
            "Ni-0.5Hf",
            "Ni (from ref. [78])"
          ],
          "trend_description": "The chart plots sulphur solubility (logarithmic scale) against temperature for pure nickel and several nickel alloys. For all materials shown, sulphur solubility decreases as temperature decreases. The addition of alloying elements like Mo, Cr, Al, and Hf consistently reduces the sulphur solubility compared to pure Ni, with Ni-0.5Hf showing the lowest solubility over the temperature range."
        }
      },
      {
        "block_id": "page_10_block_2",
        "type": "text_block",
        "content": "gas mixture – this reduced sulphur content from 6.7 to less than 0.12 ppm by weight, with very much improved scale adherence; see Figure 5.31. By considering alloys with various levels of yttrium doping, the critical Y/S ratio for adhesion was found to be ~1:1 atomic, or 3:1 by weight. These findings justify the recent efforts of the superalloy melting community to implement melt desulphurisation methods into the procedures used for the production of superclean casting stock. However, it is not yet confirmed whether the addition of reactive elements to a sulphur-free coating material leaves the scale adherence unaffected – as would be expected if the sole influence is via the ‘gettering' of sulphur; in fact, the results presented in ref. [77] indicate that the addition of a reactive element to a low-sulphur containing systems is beneficial to scale adhesion, presumably because the scale-metal interface is then strengthened.",
        "references": [
          "page_11_block_1"
        ]
      },
      {
        "block_id": "page_10_block_3",
        "type": "text_block",
        "content": "5.3.2 Mechanical properties of superalloys coated with overlay coatings\nThe deposition of an overlay coating alters the mechanical performance of a superalloy turbine blade component [81]. In general, the high-temperature strength of the coating is lower than that of the superalloy on which it is placed; consequently, upon loading, the yield stress of the coating is exceeded, so that the stresses in it are quickly relieved and",
        "references": []
      }
    ]
  },
  {
    "page_number": 11,
    "content_blocks": [
      {
        "block_id": "page_11_block_1",
        "type": "image",
        "caption": "Fig. 5.31. Effect of sulphur content on the 1100 °C cyclic oxidation behaviour of the single-crystal superalloy PWA1480. Note ppmw = parts per million by weight. (Courtesy of Jim Smialek.)",
        "image_type": "chart",
        "content": {
          "title": "Effect of sulphur content on cyclic oxidation behaviour of PWA1480",
          "x_axis_label": "Oxidation time (1 h cycles)",
          "y_axis_label": "Weight change (mg/cm²)",
          "legend": [
            "0.12 ppmw S",
            "0.8 ppmw S",
            "1.5 ppmw S",
            "3.9 ppmw S",
            "6.7 ppmw S"
          ],
          "trend_description": "The plot shows the effect of sulphur content on the weight change of superalloy PWA1480 during cyclic oxidation. Higher sulphur contents (e.g., 6.7 and 3.9 ppmw) lead to rapid and significant weight loss, indicating severe oxide spallation. As the sulphur content decreases, the weight loss becomes less severe. The alloy with the lowest sulphur content (0.12 ppmw) shows a slight, stable weight gain, indicating the formation of a protective and adherent oxide scale."
        }
      },
      {
        "block_id": "page_11_block_2",
        "type": "text_block",
        "content": "redistributed across the cross-section. In practice, the extent to which this is beneficial or detrimental depends upon a number of factors – the corrosiveness of the environment, the operating conditions which dictate the temperatures experienced, the nature of the loading (i.e. static or cyclic) since crack nucleation may, in fact, be promoted and the degree to which the surface microstructure and stress state is altered. For example, during isothermal creep conditions which are more representative of those experienced by blading in an industrial (land-based) gas turbine, Tamarin and co-workers [1] have shown that the stress rupture life of the JS6U superalloy at 800 °C and 900 °C is severely compromised when testing is carried out with a gas turbine fuel (GZT) synthetic ash applied to the specimens; however, the use of a Ni-20Co–20Cr–12Al-Y overlay coating restored the properties to levels equivalent to those of the uncoated material, even with the ash present; see Figure 5.32. Under thermal-mechanical fatigue (TMF) loading, overlay coatings are found to perform very much better than the aluminide coatings, which under isothermal LCF conditions have been shown to impair the fatigue life at 600 °C, i.e. below the ductile-to-brittle transition temperature (DBTT) of the aluminide coating, although the detrimental effect disappears at higher temperatures [82].\nWhen fatigue loading is severe – which is more representative of the aeroengine situation – property debits have been observed in isothermal laboratory tests when overlays are employed; thus, the behaviour can be compromised by the addition of this form of coating. Porosity inherited from plasma spraying, the increased surface roughness and the inherent brittleness of the coating contribute to this effect. For example, during isothermal low-cycle-fatigue (LCF) testing of the VJL12U superalloy, application of a Ni–20Cr–12Al–Y overlay coating by the EB-PVD method was found to be detrimental (see Figure 5.33), with the reduction in life being more pronounced when testing was carried out at 20 °C rather than 800 °C [1]. To explain this kind of observation, it has been noted that the overlay coatings are prone to cracking below a DBTT – the magnitude of which is dependent upon the coating composition. Traditionally, a recognition of the importance of the",
        "references": [
          "page_12_block_1",
          "page_12_block_2"
        ]
      }
    ]
  },
  {
    "page_number": 12,
    "content_blocks": [
      {
        "block_id": "page_12_block_1",
        "type": "image",
        "caption": "Fig. 5.32. Creep rupture curves for the JS6U superalloy, tested in the coated and uncoated conditions and with and without the application of a coating of synthetic ash [1].",
        "image_type": "chart",
        "content": {
          "title": "Creep rupture curves for JS6U superalloy",
          "x_axis_label": "Time to rupture (h)",
          "y_axis_label": "Stress, σ (MPa)",
          "legend": [
            "No coating, in air",
            "No coating, in ash",
            "Coating Al-5Si-1.5Y, in ash",
            "Coating Ni-20Co-20Cr-12Al-Yr in ash"
          ],
          "trend_description": "This is a log-log plot showing stress versus time to rupture for the JS6U superalloy under different conditions at 800°C and 900°C. For both temperatures, the presence of synthetic ash significantly reduces the rupture life of the uncoated alloy. Applying a Ni-20Co-20Cr-12Al-Yr overlay coating restores the creep life in ash to levels similar to or better than the uncoated alloy in air. The Al-5Si-1.5Y coating also shows improvement but is less effective."
        }
      },
      {
        "block_id": "page_12_block_2",
        "type": "image",
        "caption": "Fig. 5.33. Low-cycle-fatigue (LCF) test results [1] for the VJL12U superalloy tested at 20 °C, in the uncoated condition (1), with an aluminised coating (2) and with a Ni-20Cr-12Al-Y overlay coating (3).",
        "image_type": "chart",
        "content": {
          "title": "Low-cycle-fatigue (LCF) test results for VJL12U superalloy",
          "x_axis_label": "Number of cycles, N",
          "y_axis_label": "Strain, ε (%)",
          "legend": [
            "(1) uncoated",
            "(2) aluminised coating",
            "(3) Ni-20Cr-12Al-Y overlay coating"
          ],
          "trend_description": "The log-log plot shows strain versus number of cycles to failure for the VJL12U superalloy at 20°C. The uncoated condition (1) has the longest fatigue life. The aluminised coating (2) slightly reduces the fatigue life. The Ni-20Cr-12Al-Y overlay coating (3) results in the most significant reduction in low-cycle-fatigue life at this temperature."
        }
      },
      {
        "block_id": "page_12_block_3",
        "type": "text_block",
        "content": "DBTT in controlling cracking tendency has been used with success where in-service fatigue problems are identified – for example, the replacement of an aluminide diffusion coating on the blading of Rolls-Royce's Pegasus engine (used on the Harrier, which pioneered the vertical take-off/landing (VTOL) capability), where a CoCrAlY overlay eliminated the problem of cracking, but only after the Al content had been reduced to 7.5 wt% to reduce",
        "references": []
      }
    ]
  },
  {
    "page_number": 13,
    "content_blocks": [
      {
        "block_id": "page_13_block_1",
        "type": "image",
        "caption": "Fig. 5.34. Strain to cracking as a function of temperature for a number of CoCrAlY overlay coatings, illustrating the strong composition-dependence of the ductile-to-brittle transformation temperature [83].",
        "image_type": "chart",
        "content": {
          "title": "Strain to cracking vs. temperature for CoCrAlY coatings",
          "x_axis_label": "Temperature (°C)",
          "y_axis_label": "Strain to crack (%)",
          "legend": [
            "Co-18Cr-9Al-Y",
            "Co-18Cr-11Al-Y",
            "Co-20Cr-12.5Al-Y",
            "Diffused aluminide"
          ],
          "trend_description": "The chart shows the strain to cracking as a function of temperature for various overlay coatings, indicating their ductile-to-brittle transition temperature (DBTT). All coatings exhibit low strain tolerance at low temperatures and increasing ductility (higher strain to cracking) at higher temperatures. The transition temperature is highly dependent on composition; for example, the Co-18Cr-9Al-Y coating becomes ductile at a much lower temperature than the Co-20Cr-12.5Al-Y coating or the diffused aluminide coating."
        }
      },
      {
        "block_id": "page_13_block_2",
        "type": "image",
        "caption": "Fig. 5.35. Thermal mechanical fatigue (TMF) results (load control, out-of-phase temperature and loading cycles) showing the cyclic life of the CMSX-4 superalloy in the uncoated condition (4) and with Ni-7Co-12Cr–17Al–Y (3), Ni–8Co–12Cr–7Al–Y (2) and Co–32Ni–21Cr–8Al–Y (LCO-22) (1) overlay-type coatings [1,84].",
        "image_type": "chart",
        "content": {
          "title": "Thermal mechanical fatigue (TMF) results for CMSX-4 superalloy",
          "x_axis_label": "Number of cycles, N",
