Repository: Sunriverwood/SuperalloyKgRAG

# SuperalloyKgRAG: 基于知识图谱的高温合金领域 RAG 推理框架

> 文档状态：已于 2026-03-24 对齐当前主流程（索引、查询、推理、评测）。
> 
> 文档维护范围：`README.md` 与 `docs/`；本次更新按要求忽略 `draw/` 与 `visualizations/` 目录内容。

## 1. 项目概述

**SuperalloyKgRAG** 是一个针对高温合金（Superalloys）领域的垂直检索增强生成（RAG）系统。本项目旨在解决传统文本切片 RAG 在处理复杂材料科学问题时的局限性。

通过引入多模态解析（OCR/VLM）与图神经网络（GNN），本框架实现了从非结构化 PDF 文档到结构化知识图谱的端到端构建。系统内置**无监督图推理引擎**，利用 RGAT（关系图注意力网络）与 Personalized PageRank 算法，支持多跳推理（Multi-hop Reasoning）与可解释性路径生成，有效提升了针对“成分-工艺-结构-性能”复杂关联问题的回答准确率。

### data/ (数据存储 - 自动生成)

- `original_data/books/`: 默认书籍类 PDF 输入目录（由 `vlm_parser.input_dir` 控制）。
- `original_data/full_text/`: 默认论文全文输入目录（由 `paper_parser.input_dir` 控制）。
- `processed_jsons/`: OCR 解析后的中间 JSON 文件。

File: data/processed_jsons/The-Superalloys-Fundumentals-and-Applications-41-80.json
[
  {
    "page_number": 1,
    "content_blocks": [
      {
        "block_id": "page_1_block_1",
        "type": "table",
        "caption": "Table 1.4. The compositions (in weight%) of some common wrought superalloys",
        "data": [
          [
            "Alloy",
            "Cr",
            "Co",
            "Mo",
            "W",
            "Nb",
            "Al",
            "Ti",
            "Ta",
            "Fe",
            "Hf",
            "C",
            "B",
            "Zr",
            "Ni"
          ],
          [
            "Alloy 10",
            "11.5",
            "15",
            "2.3",
            "5.9",
            "1.7",
            "3.8",
            "3.9",
            "0.75",
            "",
            "",
            "0.030",
            "0.020",
            "0.05",
            "Bal"
          ],
          [
            "Astroloy",
            "15.0",
            "17.0",
            "5.3",
            "",
            "",
            "4.0",
            "3.5",
            "",
            "",
            "",
            "0.06",
            "0.030",
            "",
            "Bal"
          ],
          [
            "C-263",
            "16",
            "15",
            "3",
            "1.25",
            "",
            "2.50",
            "5.0",
            "",
            "",
            "",
            "0.025",
            "0.018",
            "",
            "Bal"
          ],
          [
            "Hastelloy S",
            "15.5",
            "",
            "14.5",
            "",
            "",
            "0.3",
            "",
            "",
            "1.0",
            "",
            "",
            "0.009",
            "",
            "Bal"
          ],
          [
            "Hastelloy X",
            "22.0",
            "1.5",
            "9.0",
            "0.6",
            "",
            "0.25",
            "",
            "",
            "18.5",
            "",
            "0.10",
            "",
            "",
            "Bal"
          ],
          [
            "Haynes 230",
            "22.0",
            "",
            "2.0",
            "14.0",
            "",
            "0.3",
            "",
            "",
            "",
            "",
            "0.10",
            "",
            "",
            "Bal"
          ],
          [
            "Haynes 242",
            "8.0",
            "2.5",
            "25.0",
            "",
            "",
            "0.25",
            "",
            "",
            "2.0",
            "",
            "0.15",
            "0.003",
            "",
            "Bal"
          ],
          [
            "Haynes R-41",
            "19.0",
            "11.0",
            "10.0",
            "",
            "",
            "1.5",
            "3.1",
            "",
            "5.0",
            "",
            "0.09",
            "0.006",
            "",
            "Bal"
          ],
          [
            "Incoloy 800",
            "21.0",
            "",
            "",
            "",
            "",
            "0.38",
            "0.38",
            "",
            "45.7",
            "",
            "0.05",
            "",
            "",
            "Bal"
          ],
          [
            "Incoloy 801",
            "20.5",
            "",
            "",
            "",
            "",
            "",
            "1.13",
            "",
            "46.3",
            "",
            "0.05",
            "",
            "",
            "Bal"
          ],
          [
            "Incoloy 802",
            "21.0",
            "",
            "",
            "",
            "",
            "0.58",
            "0.75",
            "",
            "44.8",
            "",
            "0.35",
            "",
            "",
            "Bal"
          ],
          [
            "Incoloy 909",
            "",
            "13.0",
            "",
            "",
            "4.7",
            "0.03",
            "1.5",
            "",
            "42.0",
            "",
            "0.01",
            "",
            "",
            "Bal"
          ],
          [
            "Incoloy 925",
            "20.5",
            "",
            "",
            "",
            "",
            "0.20",
            "2.1",
            "",
            "29.0",
            "",
            "0.01",
            "",
            "",
            "Bal"
          ],
          [
            "Inconel 600",
            "15.5",
            "",
            "",
            "",
            "",
            "",
            "",
            "",
            "8.0",
            "",
            "0.08",
            "",
            "",
            "Bal"
          ],
          [
            "Inconel 601",
            "23.0",
            "",
            "",
            "",
            "",
            "1.4",
            "",
            "",
            "14.1",
            "",
            "0.05",
            "",
            "",
            "Bal"
          ],
          [
            "Inconel 617",
            "22.0",
            "12.5",
            "9.0",
            "",
            "",
            "1.0",
            "0.3",
            "",
            "",
            "",
            "0.07",
            "",
            "",
            "Bal"
          ],
          [
            "Inconel 625",
            "21.5",
            "",
            "9.0",
            "",
            "3.6",
            "0.2",
            "0.2",
            "",
            "2.5",
            "",
            "0.05",
            "",
            "",
            "Bal"
          ],
          [
            "Inconel 690",
            "29.0",
            "",
            "",
            "",
            "",
            "",
            "",
            "",
            "9.0",
            "",
            "0.025",
            "",
            "",
            "Bal"
          ],
          [
            "Inconel 706",
            "16.0",
            "",
            "",
            "",
            "2.9",
            "0.2",
            "1.8",
            "",
            "40.0",
            "",
            "0.03",
            "",
            "",
            "Bal"
          ],
          [
            "Inconel 718",
            "19.0",
            "",
            "3.0",
            "",
            "5.1",
            "0.5",
            "0.9",
            "",
            "18.5",
            "",
            "0.04",
            "",
            "",
            "Bal"
          ],
          [
            "Inconel 738",
            "16.0",
            "8.5",
            "1.75",
            "2.6",
            "0.9",
            "3.4",
            "3.4",
            "1.7",
            "",
            "",
            "0.11",
            "0.01",
            "0.05",
            "Bal"
          ],
          [
            "Inconel 740",
            "25.0",
            "20.0",
            "0.5",
            "",
            "2.0",
            "0.9",
            "1.8",
            "",
            "0.7",
            "",
            "0.03",
            "",
            "",
            "Bal"
          ],
          [
            "Inconel X750",
            "15.5",
            "",
            "",
            "",
            "1.0",
            "0.7",
            "2.5",
            "",
            "7.0",
            "",
            "0.04",
            "",
            "",
            "Bal"
          ],
          [
            "LSHR",
            "13",
            "21",
            "2.7",
            "4.3",
            "1.5",
            "3.5",
            "3.5",
            "1.6",
            "",
            "",
            "0.030",
            "0.030",
            "0.050",
            "Bal"
          ],
          [
            "ME3",
            "13.1",
            "18.2",
            "3.8",
            "1.9",
            "1.4",
            "3.5",
            "3.5",
            "2.7",
            "",
            "",
            "0.030",
            "0.030",
            "0.050",
            "Bal"
          ],
          [
            "MERL-76",
            "12.4",
            "18.6",
            "3.3",
            "",
            "1.4",
            "0.2",
            "4.3",
            "",
            "",
            "0.35",
            "0.050",
            "0.03",
            "0.06",
            "Bal"
          ],
          [
            "Nimonic 75",
            "19.5",
            "",
            "",
            "",
            "",
            "",
            "0.4",
            "",
            "3.0",
            "",
            "0.10",
            "",
            "",
            "Bal"
          ],
          [
            "Nimonic 80A",
            "19.5",
            "",
            "",
            "",
            "",
            "1.4",
            "2.4",
            "",
            "",
            "",
            "0.06",
            "0.003",
            "0.06",
            "Bal"
          ],
          [
            "Nimonic 90",
            "19.5",
            "16.5",
            "",
            "",
            "",
            "1.5",
            "2.5",
            "",
            "",
            "",
            "0.07",
            "0.003",
            "0.06",
            "Bal"
          ],
          [
            "Nimonic 105",
            "15.0",
            "20.0",
            "5.0",
            "",
            "",
            "4.7",
            "1.2",
            "",
            "",
            "",
            "0.13",
            "0.005",
            "0.10",
            "Bal"
          ],
          [
            "Nimonic 115",
            "14.3",
            "13.2",
            "",
            "",
            "",
            "4.9",
            "3.7",
            "",
            "",
            "",
            "0.15",
            "0.160",
            "0.04",
            "Bal"
          ],
          [
            "Nimonic 263",
            "20.0",
            "20.0",
            "5.9",
            "",
            "",
            "0.5",
            "2.1",
            "",
            "",
            "",
            "0.06",
            "0.001",
            "0.02",
            "Bal"
          ],
          [
            "Nimonic 901",
            "12.5",
            "",
            "5.75",
            "",
            "",
            "0.35",
            "2.9",
            "",
            "",
            "",
            "0.05",
            "",
            "",
            "Bal"
          ],
          [
            "Nimonic PE16",
            "16.5",
            "1.0",
            "1.1",
            "",
            "",
            "1.2",
            "1.2",
            "",
            "33.0",
            "",
            "0.05",
            "0.020",
            "",
            "Bal"
          ],
          [
            "Nimonic PK33",
            "18.5",
            "14.0",
            "7.0",
            "",
            "",
            "2.0",
            "2.0",
            "",
            "0.3",
            "",
            "0.05",
            "0.030",
            "",
            "Bal"
          ],
          [
            "N18",
            "11.5",
            "15.7",
            "6.5",
            "0.6",
            "",
            "4.35",
            "4.35",
            "",
            "",
            "0.45",
            "0.015",
            "0.015",
            "0.03",
            "Bal"
          ],
          [
            "Pyromet 860",
            "13.0",
            "4.0",
            "6.0",
            "",
            "0.9",
            "1.0",
            "3.0",
            "",
            "28.9",
            "",
            "0.05",
            "0.01",
            "",
            "Bal"
          ],
          [
            "Pyromet 31",
            "22.7",
            "2.0",
            "",
            "",
            "1.1",
            "1.5",
            "2.5",
            "",
            "14.5",
            "",
            "0.04",
            "0.005",
            "",
            "Bal"
          ],
          [
            "Rene 41",
            "19.0",
            "11.0",
            "1.0",
            "",
            "",
            "1.5",
            "3.1",
            "",
            "",
            "",
            "0.09",
            "0.005",
            "",
            "Bal"
          ],
          [
            "Rene 88DT",
            "16.0",
            "13.0",
            "4.0",
            "4.0",
            "0.7",
            "2.1",
            "3.7",
            "",
            "",
            "",
            "0.03",
            "0.015",
            "0.03",
            "Bal"
          ],
          [
            "Rene 95",
            "14.0",
            "8.0",
            "3.5",
            "3.5",
            "3.5",
            "3.5",
            "2.5",
            "",
            "",
            "",
            "0.15",
            "0.010",
            "0.05",
            "Bal"
          ],
          [
            "Rene 104",
            "13.1",
            "18.2",
            "3.8",
            "1.9",
            "1.4",
            "3.5",
            "3.5",
            "2.7",
            "",
            "",
            "0.030",
            "0.030",
            "0.050",
            "Bal"
          ],
          [
            "RR1000",
            "15.0",
            "18.5",
            "5.0",
            "",
            "1.1",
            "3.0",
            "3.6",
            "2.0",
            "",
            "0.5",
            "0.027",
            "0.015",
            "0.06",
            "Bal"
          ],
          [
            "Udimet 500",
            "18.0",
            "18.5",
            "4.0",
            "",
            "",
            "2.9",
            "2.9",
            "",
            "",
            "",
            "0.08",
            "0.006",
            "0.05",
            "Bal"
          ],
          [
            "Udimet 520",
            "19.0",
            "12.0",
            "6.0",
            "1.0",
            "",
            "2.0",
            "3.0",
            "",
            "",
            "",
            "0.05",
            "0.005",
            "",
            "Bal"
          ],
          [
            "Udimet 630",
            "18.0",
            "3.0",
            "3.0",
            "",
            "6.5",
            "0.5",
            "1.0",
            "",
            "18.0",
            "",
            "0.03",
            "",
            "",
            "Bal"
          ],
          [
            "Udimet 700",
            "15.0",
            "17.0",
            "5.0",
            "",
            "",
            "4.0",
            "3.5",
            "",
            "",
            "",
            "0.06",
            "0.030",
            "",
            "Bal"
          ],
          [
            "Udimet 710",
            "18.0",
            "15.0",
            "3.0",
            "1.5",
            "",
            "2.5",
            "5.0",
            "",
            "",
            "",
            "0.07",
            "0.020",
            "",
            "Bal"
          ],
          [
            "Udimet 720",
            "17.9",
            "14.7",
            "3.0",
            "1.25",
            "",
            "2.5",
            "5.0",
            "",
            "",
            "",
            "0.035",
            "0.033",
            "0.03",
            "Bal"
          ],
          [
            "Udimet 720LI",
            "16.0",
            "15.0",
            "3.0",
            "1.25",
            "",
            "2.5",
            "5.0",
            "",
            "",
            "",
            "0.025",
            "0.018",
            "0.05",
            "Bal"
          ],
          [
            "Waspaloy",
            "19.5",
            "13.5",
            "4.3",
            "",
            "",
            "1.3",
            "3.0",
            "",
            "",
            "",
            "0.08",
            "0.006",
            "",
            "Bal"
          ]
        ],
        "summary": "This table lists the elemental compositions in weight percent for a comprehensive set of common wrought superalloys. Key alloying elements include Cr, Co, Mo, Al, Ti, with Nickel (Ni) typically forming the balance of the composition. The data spans a wide range of alloys, including Hastelloy, Inconel, Nimonic, and Udimet series."
      }
    ]
  },
  {
    "page_number": 2,
    "content_blocks": []
  },
  {
    "page_number": 3,
    "content_blocks": [
      {
        "block_id": "page_3_block_1",
        "type": "text_block",
        "content": "1.3 The selection of materials\n25\nelements Al and Ti are generally lower, and Ta is not generally employed. Appreciable quantities of Fe are sometimes employed, and quantities of Nb are present. The Cr content is usually at least 15 wt%, higher than for the cast superalloys. Furthermore, additions such as Re and Ta are not generally made. In Chapters 3 and 4, the compositions of the cast and wrought forms of the superalloys are discussed in detail, and the differences rationalised.",
        "references": []
      },
      {
        "block_id": "page_3_block_2",
        "type": "text_block",
        "content": "1.3.3 Nickel as a high-temperature material: justification\nAlthough the superalloys display excellent properties at elevated properties, it is not imme- diately obvious why nickel is a suitable solvent for a high-temperature alloy. Can nickel's role be justified?",
        "references": []
      },
      {
        "block_id": "page_3_block_3",
        "type": "text_block",
        "content": "Under conditions of high-temperature deformation, one might expect the creep shear strain rate, y, of a pure metal such as nickel to be proportional to the volume diffusivity, of activation energy Q and pre-exponential term Do, v. This assumption is considered further in Chapter 2. Thus following ref. [16] one has",
        "references": []
      },
      {
        "block_id": "page_3_block_4",
        "type": "text_block",
        "content": "yx Do, v exp{-Qv/RT} (1.12)\nIn order to help in the comparison of different material classes, it is helpful to normalise T by the melting temperature, Tm, and y by DTm/22/3, where Drm is the diffusivity at the melting temperature and Ω is the atomic volume. Hence\nγΩ2/3 / DTm = α Ω2/3 exp{Qv / RTm (Tm / T − 1)} (1.13)\nwhere is the dimensionless shear strain rate. One can see that the most important dimen- sionless groups are the homologous temperature, T/Tm, and the combination Qv/(RTm). Also relevant is the normalising parameter, DTm/22/3.",
        "references": []
      },
      {
        "block_id": "page_3_block_5",
        "type": "text_block",
        "content": "What does this analysis reveal? If one assumes for the moment that the combination Qv/(RTm) is approximately the same for the different materials under consideration for this application, then for the best high-temperature performance (implying a small value of y) it is necessary to work at a low homologous temperature T/Tm; this emphasises the importance of materials which melt at high temperatures. Alternatively, if one accepts the need to work at a particular T/Tm, for example, T = 0.8 Tm, then crystal classes which display the maximum Qv/(RT) and minimum DT/22/3 are the ones which will display the best properties.",
        "references": []
      },
      {
        "block_id": "page_3_block_6",
        "type": "text_block",
        "content": "We consider first the place of nickel in the family of metallic elements within the periodic table. The melting temperature of the elements shows a strong and remarkable correlation with atomic number (see Figure 1.19). If one focusses attention on the transition metals, then (i) there is a maximum in Tm somewhere towards the centre of each row of transition metals, for example, at V, Mo and W for the first, second and third rows, respectively, and (ii) the melting temperatures of the elements in each of the 3d, 4d and 5d rows increases generally as one descends a column from the 3d → 4d → 5d rows. However, due to the bonding characteristics induced by the increasing number of d electrons, the crystal structure also shows a strong correlation with position within the periodic table. For the transition",
        "references": [
          "page_4_block_1"
        ]
      }
    ]
  },
  {
    "page_number": 4,
    "content_blocks": [
      {
        "block_id": "page_4_block_1",
        "type": "image",
        "caption": "Fig. 1.19. Variation of the melting temperatures of the elements with atomic number.",
        "image_type": "chart",
        "content": {
          "title": "Variation of the melting temperatures of the elements with atomic number",
          "x_axis_label": "Atomic number",
          "y_axis_label": "Melting point (K)",
          "legend": [],
          "trend_description": "The chart plots the melting point in Kelvin against the atomic number for various elements. A periodic trend is evident, with high melting points for elements in the middle of the transition metal series, such as Tungsten (W), Rhenium (Re), and Tantalum (Ta). Carbon (C) also shows a very high melting point. Alkali metals (e.g., Li, Na, K) and noble gases (e.g., He, Ne, Ar) have very low melting points. Generally, melting points peak within each period and then decrease.",
          "extracted_data": [
            {
              "x": 6,
              "y": 3823
            },
            {
              "x": 26,
              "y": 1811
            },
            {
              "x": 28,
              "y": 1728
            },
            {
              "x": 74,
              "y": 3695
            },
            {
              "x": 75,
              "y": 3459
            },
            {
              "x": 78,
              "y": 2041
            },
            {
              "x": 79,
              "y": 1337
            }
          ]
        }
      },
      {
        "block_id": "page_4_block_2",
        "type": "image",
        "caption": "Fig. 1.20. Correlation of the crystal structures of the transition metals with position in the periodic table.",
        "image_type": "schematic",
        "content": {
          "description": "This schematic diagram illustrates a portion of the periodic table, focusing on the transition metals from groups IIIB to IIB. The elements are categorized by their crystal structures at standard conditions: Body-Centered Cubic (BCC), Hexagonally Close-Packed (HCP), and Face-Centered Cubic (FCC). BCC metals (e.g., V, Cr, Mo, W) are located on the left side of this block. FCC metals (e.g., Co, Ni, Cu, Pt, Au) are on the right. Each cell contains the element's atomic number, symbol, and atomic weight.",
          "ocr_text": "BCC IIIB IVB VB VIB VIIB VIIIB IB IIB 21 Sc 44.956 22 Ti 47.90 23 V 50.942 24 Cr 51.996 25 Mn 54.9380 26 Fe 55.847 27 Co 58.9332 28 Ni 58.71 29 Cu 63.54 30 Zn 65.37 39 Y 88.905 40 Zr 91.22 41 Nb 92.906 42 Mo 95.94 43 Tc [99] 44 Ru 101.07 45 Rh 102.905 46 Pd 106.4 47 Ag 107.870 48 Cd 112.40 * 57 La 138.91 72 Hf 178.49 73 Ta 180.948 74 W 183.85 75 Re 186.2 76 Os 190.2 77 Ir 192.2 78 Pt 195.09 79 Au 196.967 80 Hg 200.59 Liquid HCP FCC"
        }
      },
      {
        "block_id": "page_4_block_3",
        "type": "text_block",
        "content": "metals (see Figure 1.20), the face-centered cubic (FCC) metals lie towards the far east of the period (groups VIII and 1B), hexagonally close-packed (HCP) metals are at the centre (group VIIB) and the body-centered cubic (BCC) metals are at the far west (groups VB, VIB). Clearly, if one prefers for this application an FCC metal on the grounds that it will be ductile and tough, then the number of available metals is limited; moreover, the list includes",
        "references": [
          "page_4_block_2"
        ]
      }
    ]
  },
  {
    "page_number": 5,
    "content_blocks": [
      {
        "block_id": "page_5_block_1",
        "type": "image",
        "caption": "Fig. 1.21. Values of the diffusivities for the various crystal classes at their melting points. Adapted from ref. [17].",
        "image_type": "chart",
        "content": {
          "title": "Values of the diffusivities for the various crystal classes at their melting points",
          "x_axis_label": "Melting point diffusivity (m²/s)",
          "y_axis_label": "",
          "legend": [
            "Diamond cubic",
            "Ice",
            "Trigonal",
            "Oxide",
            "Indium",
            "Alkali halides",
            "Graphite",
            "FCC metals",
            "HCP",
            "BCC transition metals",
            "Metal carbides",
            "BCC alkali",
            "BCC rare earth"
          ],
          "trend_description": "This bar chart displays the ranges of melting point diffusivities for various material classes on a logarithmic x-axis. Materials are ordered generally from lower to higher diffusivity. Diamond cubic structures show the lowest diffusivity, below 10^-15 m²/s. FCC metals are in the lower range, around 10^-13 to 10^-12 m²/s. BCC transition metals and BCC rare earths exhibit the highest diffusivities, spanning from 10^-12 to 10^-9 m²/s. Lower diffusivity is generally preferred for high-temperature structural materials to resist creep.",
          "extracted_data": []
        }
      },
      {
        "block_id": "page_5_block_2",
        "type": "text_block",
        "content": "many of the platinum group metals (PGMs), which are characterised by their high density and significant cost.",
        "references": []
      },
      {
        "block_id": "page_5_block_3",
        "type": "text_block",
        "content": "In fact, it turns out that if one widens the search to include materials of different crystal classes, considering oxides and carbide ceramic systems for example, then there is quite a spread in the normalised activation energies, Qv/(RTm), and the melting point diffusivity, Dr. Data for various crystal structures are given in Figures 1.21 and 1.22 for Qv/(RTm) and DTm, respectively [17]. The FCC metals display very high and low values, respectively, and these are considerably better than for the BCC and the HCP metals, at Qv/(RTm) = 18.4 (compare 17.3 for HCP metals and 17.8 for the BCC metals) and DT = 5 × 10-13 m²/s (compare ~2 × 10-12 m²/s for HCP and 10-12 – 10-11 m²/s for the BCC transition metals). Other observations support these conclusions. For example, the BCC → FCC and BCC → HCP transformations in Fe and Ti, respectively, cause a 100-fold reduction in the measured diffusivity.",
        "references": [
          "page_5_block_1",
          "page_6_block_1"
        ]
      },
      {
        "block_id": "page_5_block_4",
        "type": "text_block",
        "content": "Given these considerations, one can list the reasons why nickel-based alloys have emerged as the ones chosen for high-temperature applications. First, nickel displays the FCC crystal structure and is thus both tough and ductile, due to a considerable cohesive energy arising from the bonding provided by the outer d electrons. Furthermore, nickel is stable in the FCC form from room temperature to its melting point, so that there are no phase transformations to cause expansions and contractions which might complicate its use for high-temperature components. Other metals in the transition metal series which display this crystal structure, i.e. the platinum group metals (PGMs), are dense and very expensive. Second, low rates of thermally activated creep require low rates of diffusion as suggested by the correlation",
        "references": []
      }
    ]
  },
  {
    "page_number": 6,
    "content_blocks": [
      {
        "block_id": "page_6_block_1",
        "type": "image",
        "caption": "Fig. 1.22. Values of the normalised activation energy for diffusion for the various crystal classes. Adapted from ref. [17].",
        "image_type": "chart",
        "content": {
          "title": "Values of the normalised activation energy for diffusion for the various crystal classes",
          "x_axis_label": "Normalised activation energy, Qv/(RTm)",
          "y_axis_label": "",
          "legend": [
            "BCC rare earth",
            "BCC alkali metals",
            "HCP",
            "BCC transition",
            "FCC metals",
            "Graphite",
            "Tetragonal",
            "Alkali halides",
            "Oxides",
            "Carbides",
            "Ice",
            "Trigonal",
            "Olivine",
            "Diamond cubic"
          ],
          "trend_description": "This bar chart shows ranges for the normalised activation energy for diffusion (Qv/(RTm)) for various material classes. The x-axis is linear. Materials are ordered by increasing activation energy. BCC rare earth and alkali metals have the lowest values (around 15). FCC metals have a higher value, around 18-19. Diamond cubic structures exhibit the highest activation energy, above 30. A higher normalised activation energy is desirable for creep resistance.",
          "extracted_data": []
        }
      },
      {
        "block_id": "page_6_block_2",
        "type": "text_block",
        "content": "between the activation energies for self-diffusion and creep in the pure metals. Diffusion rates for FCC metals such as Ni are low; hence, considerable microstructural stability is imparted at elevated temperatures. Finally, consider other elements which possess different crystal structures. Of the HCP metals, only Co displays an acceptable density and cost; Re and Ru are PGMs and are therefore expensive; Os has an oxide which is poisonous; and Tc is radioactive. Co-based superalloys are, in fact, used for high-temperature applications; however, they tend to be more expensive than the nickel-based superalloys. The BCC metals such as Cr are prone to brittleness, and there is a ductile/brittle transition which means that the toughness decreases significantly with decreasing temperature.",
        "references": []
      },
      {
        "block_id": "page_6_block_3",
        "type": "text_block",
        "content": "1.4 Summary\nWith nickel as a solvent, but containing in excess of ten different alloying elements, the nickel-based superalloys have emerged as the materials of choice for high-temperature operation when resistance to creep, fatigue and environmental degradation is required. Their metallurgical development is linked inextricably to the history of the jet engine, for which the first superalloy grades were designed, although use has now spread to other high-temperature applications – notably to the turbines used for electricity generation. The tech- nological incentive for further improvements being sought in alloy capability and processing developments arises from the enhanced fuel efficiency and reduced emissions expected of",
        "references": []
      }
    ]
  },
  {
    "page_number": 7,
    "content_blocks": [
      {
        "block_id": "page_7_block_1",
        "type": "text_block",
        "content": "modern turbine systems; consistent with thermodynamic considerations, higher operating temperatures are then required. The risk of failure by fracture or fatigue necessitates that components fabricated from the superalloys are of the highest integrity, so that inspection and lifetime estimation procedures are critical to safe ongoing operation. A survey of the creep performance of available engineering materials confirms the superiority of the super- alloys for high-temperature applications. The use of nickel as the solvent for these materials can be justified on account of its face-centered cubic (FCC) crystal structure, its moderate cost and low rates of thermally activated processes.",
        "references": []
      },
      {
        "block_id": "page_7_block_2",
        "type": "text_block",
        "content": "Questions\n1.1 What are the roles played by the fan, compressor, combustor and turbine arrangements in a typical gas turbine engine? How do these affect (i) the pressure and (ii) the average temperature of the gas stream? Explain why your findings justify the use of nickel-based superalloys in the combustor and turbine sections, but not in the compressor regions.\n1.2 In an aeroengine, the low-pressure (LP) turbine blades are always very much longer than the high-pressure (HP) blading. Why?\n1.3 Sketch the temperature-time cycle experienced by the first row of turbine blades for one take-off/landing cycle. Assume first that one is considering an aeroengine for a civil aircraft such as the Trent 800 or GE90. Discuss how this mission cycle would differ for (i) the turbine arrangement in a military jet and (ii) that in a land-based industrial gas turbine (IGT). Why do these considerations have implications for the alloy used, particularly the creep and fatigue properties?\n1.4 A turbojet is operating with a turbine entry temperature (TET) of 1400 K, an overall pressure ratio (OPR) of 25 and an air mass intake, M, of 20kg/s. Assuming an ideal cycle such that the turbine work equals the work of compression, determine the useful work available to provide a propulsive force. Hence estimate the thermal efficiency, Nth. State your assumptions. Take cp = 1000 J/(kg K), intake temperature = 288 K, y = 1.4 and atmospheric pressure = 101 325 Pa. Assume adiabatic isentropic reversible processes such that\nT / Tref = (P / Pref)(γ-1)/γ\n1.5 Using the concepts developed in Question 1.4, investigate how the thermal efficiency, Nth, depends upon the TET and the OPR. Which effect is stronger? Begin by making calculations with the OPR set at values of 15, 20 and 25 and the TET at 1200, 1300 and 1400 K. Then make calculations outside of these ranges. What is the relevance of your findings to turbine engine performance? Why, in practice, is there a stronger influence from the TET than predicted by the calculations?\n1.6 From the definition of the thrust, FN, as M(Vjet - Vo) and the propulsive efficiency, nprop, as FN Vo/M(Viet - V²), where Vo is the gas entry velocity, show that",
        "references": []
      }
    ]
  },
  {
    "page_number": 8,
    "content_blocks": [
      {
        "block_id": "page_8_block_1",
        "type": "text_block",
        "content": "alternative expressions are\nNprop = 2 / (1 + Vjet/Vo) = 1 / (1+ FN/(2V0M))\n1.7 Develop 'performance diagrams' for the turbojet considered in Questions 1.4–1.6. First plot the thrust, FN, against the specific fuel consumption, defined as Z/(FNC). The term C is the calorific value of the fuel (taken as 43 MJ/kg) and Z is the ideal work of combustion defined as Mcp∆T, where ∆T is the difference between the turbine entry and compressor exit temperatures. Take the entry velocity, Vo, as 250 m/s. On your diagram, plot contours corresponding to specific values of the TET and OPR.\nAs a second exercise, plot the overall efficiency, Noverall = NthNprop, versus OPR for various values of the TET. Comment on your findings.\n1.8 One factor in setting the fan diameter of a modern turbofan such as the Trent 800 or GE90 is the clearance of the engine beneath the wing of the aircraft – this needs to be sufficient for take-off. Use these considerations to estimate (i) an approximate value of the fan diameter, (ii) the length of the fan blades, if the ratio of inner and outer diameter is constrained to be 0.37, (iii) the rate of mass intake into the engine, given your dimensions and a typical cruising speed and (iv) the mass intake (in kg/s) into the turbine section of the engine, if the bypass ratio (BPR) is 6:1.\n1.9 The shaft power developed by a turbine stage is given approximately by Mcp∆T, where M is the mass flow (kg/s), cp is the heat capacity of 1000 J/(kg K) and AT is the temperature drop across the blading. By estimating the temperature drop to be expected in the turbine, compare the power developed by the high-pressure (HP) and low-pressure (LP) stages. Take the turbine entry temperature (TET) to be 1700 K. If the HP and LP shafts spin at 1000 and 300 rad/s, respectively, estimate the power developed in the two shafts, and the associated torques. [Hint. The shaft power is torque multiplied by angular speed.]\n1.10 The costs of superalloy components are often considered to be an important consideration. Estimate the relative costs of (a) a turbine blade cast in single-crystal, columnar and equiaxed forms and (b) a turbine disc fabricated from powder metallurgy and conventional cast-and-wrought processing.\n1.11 The best choice of metal solvent for a high-temperature alloy is often considered to be that with the highest value of Qv/(RTm), where Q is the activation energy for lattice diffusion, R is the gas constant and Tm is the melting temperature. On this basis, FCC metals (with a value of 18.4) perform better than BCC metals (17.8) which in turn are superior to HCP ones (17.3). An alternative measure is the diffusivity at the melting temperature.\nThese suggestions, however, depend upon a normalisation against the melting temperature, Tm, whereas, for gas turbine applications, one could argue that (i) the absolute metal temperature is more relevant and (ii) the density and cost should be",
        "references": []
      }
    ]
  },
  {
    "page_number": 9,
    "content_blocks": [
      {
        "block_id": "page_9_block_1",
        "type": "text_block",
        "content": "accounted for. Re-examine the properties of the transition metals with these consid- erations in mind. Suggest a merit criterion for turbine blade applications, and find the transition metal which maximises it. [Hint. Make use of the considerations of Brown and Ashby (see ref. [17]). For FCC metals, the pre-exponential factor is 5.4 × 10–5; for BCC it is 1.6 × 10−4, and for HCP it is 4.9 × 10–5. All units are in m²/s.]",
        "references": []
      },
      {
        "block_id": "page_9_block_2",
        "type": "text_block",
        "content": "References\n[1] W. Betteridge and S. W. S. Shaw, Development of superalloys, Materials Science and Technology, 3 (1987), 682–694.\n[2] C. T. Sims, N. S. Stoloff and W. C. Hagel, eds, Superalloys II: High-Temperature Materials for Aerospace and Industrial Power (New York: John Wiley and Sons, 1987).\n[3] K. A. Green, T. M. Pollock, H. Harada et al., eds., Superalloys 2004, Proceedings of the Tenth International Symposium on the Superalloys (Warrendale, PA: The Minerals, Metals and Materials Society (TMS), 2004).\n[4] R. Schafrik and R. Sprague, The saga of gas turbine materials, Advanced Materials and Processes, 162 (2004), 3:33–36:27–30,5:29–33:41–46.\n[5] J. Stringer, The role of the coating and superalloy system in enabling advanced land-based combustion turbine development. In P. J. Maziasz, I. G. Wright, W. J. Brindley, J. Stringer and C. O'Brien, eds, Gas Turbine Materials Technology (Materials Park, OH: ASM International, 1999).\n[6] J. C. Williams and E. A. Starke, Progress in structural materials for aerospace systems, Acta Materialia, 51 (2003), 5775–5799.\n[7] G. Smith and L. Shoemaker, Advanced nickel alloys for coal-fired boiler tubing, Advanced Materials and Processes, 162 (2004), 23–26.\n[8] Rolls-Royce plc, The Jet Engine, 4th edn (Derby, UK: The Technical Publications Department, Rolls-Royce plc, 1992).\n[9] M. McLean, Directionally Solidified Materials for High Temperature Service (London: The Metals Society, 1983).\n[10] N. A. Cumpsty, Jet Propulsion: A Simple Guide to the Aerodynamic and Thermodynamic Design and Performance of Jet Engines (Cambridge: Cambridge University Press, 1997).\n[11] N. R. Blyth, Examination of a Failed CFM56-3C-1 Turbofan Engine – Boeing 737-476, VH-TJN, Technical Analysis Report 3/01 (Reference BE/200000023) (Canberra, Australia: The Australian Transport Safety Bureau, 2001).\n[12] D. A. Cooper and D. F. King, Report on the Accident to Boeing 737-237 Series 1 (G-BGJL) at Manchester International Airport on 22nd August 1985, Aircraft Accident Report 8/88 (London: United Kingdom Department of Transport, Her Majesty's Stationery Office, 1988).\n[13] D. Kondepudi and I. Prigogine, Modern Thermodynamics – From Heat Engines to Dissipative Structures (Chichester, UK: Wiley, 1998).\n[14] F. R. N. Nabarro and H. L. de Villiers, The Physics of Creep (London: Taylor and Francis, 1995).",
        "references": []
      }
    ]
  },
  {
    "page_number": 10,
    "content_blocks": [
      {
        "block_id": "page_10_block_1",
        "type": "text_block",
        "content": "References\n[15] O. D. Sherby and P. M. Burke, Mechanical behaviour of crystalline solids at elevated temperatures, Progress in Materials Science, 13 (1967), 325–390.\n[16] H. J. Frost and M. F. Ashby, Deformation-Mechanism Maps: The Plasticity and Creep of Metals and Ceramics (Oxford: Pergamon Press, 1982).\n[17] A. M. Brown and M. F. Ashby, Correlations for diffusion coefficients, Acta Metallurgica, 28 (1980), 1085–1101.",
        "references": []
      }
    ]
  },
  {
    "page_number": 11,
    "content_blocks": [
      {
        "block_id": "page_11_block_1",
        "type": "text_block",
        "content": "2 The physical metallurgy of nickel and its alloys",
        "references": []
      },
      {
        "block_id": "page_11_block_2",
        "type": "text_block",
        "content": "Nickel is the fifth most abundant element on earth. The atomic number is 28, and this places it in the first row of the d block of transition metals, alongside iron and cobalt. The atomic weight is 58.71, the weighted average of the five stable isotopes 58, 60, 61, 62 and 64, which are found with probabilities 67.7%, 26.2%, 1.25%, 3.66% and 1.16%, respectively. The crystal structure is face-centred cubic (FCC; see Figure 2.1), from ambient conditions to the melting point, 1455 °C, which represents an absolute limit for the temperature capability of the nickel-based superalloys. The density under ambient conditions is 8907 kg/m³. Thus, compared with other metals used for aerospace applications, for example, Ti (4508 kg/m³) and Al (2698kg/m³), Ni is rather dense. This is a consequence of a small interatomic distance, arising from the strong cohesion provided by the outer d electrons – a characteristic of the transition metals.",
        "references": [
          "page_12_block_1"
        ]
      },
      {
        "block_id": "page_11_block_3",
        "type": "text_block",
        "content": "In this chapter, some important aspects of the physical metallurgy of nickel and its alloys are considered. Section 2.1 is concerned with the compositions of the superalloys and the phases promoted by the presence of the alloying elements. Such composition-microstructure relationships have been established over many years, and considerable use of them is required when designing new grades of superalloy. Much of this quantitative information now resides in thermodynamic databases, which are capable of predicting the equilibrium fractions and compositions of the metallurgical phases as a function of mean chemistry and temperature; the background to these methods is presented. One of these the ordered y' phase - plays a pivotal role in superalloy metallurgy, and its characteristics are introduced here. In Section 2.2, attention is focussed on the different lattice defects which arise – it turns out that control of these is vital if significant high-temperature strength and creep resistance are to be achieved. The role of vacancies is emphasised since these play an important role in the mechanism of diffusion, together with the planar defects such as anti-phase boundaries and stacking faults which are involved in the dislocation dissociation reactions which determine the high-temperature properties. Section 2.3 is concerned with the role of the y' phase in promoting high-temperature strength. First, theory for order strengthening by distributions of the y' phase is presented. Next, the anomalous yielding effect - the origin of which has proved a controversial topic in superalloy metallurgy is reviewed. Consideration is given to the role played by the y' phase in promoting the high-temperature creep strength in these systems. Finally, in Section 2.4, attention is turned to the creep behaviour of nickel and its alloys.",
        "references": []
      }
    ]
  }
]
