Repository: Sunriverwood/SuperalloyKgRAG

# SuperalloyKgRAG: 基于知识图谱的高温合金领域 RAG 推理框架

> 文档状态：已于 2026-03-24 对齐当前主流程（索引、查询、推理、评测）。
> 
> 文档维护范围：`README.md` 与 `docs/`；本次更新按要求忽略 `draw/` 与 `visualizations/` 目录内容。

## 1. 项目概述

**SuperalloyKgRAG** 是一个针对高温合金（Superalloys）领域的垂直检索增强生成（RAG）系统。本项目旨在解决传统文本切片 RAG 在处理复杂材料科学问题时的局限性。

通过引入多模态解析（OCR/VLM）与图神经网络（GNN），本框架实现了从非结构化 PDF 文档到结构化知识图谱的端到端构建。系统内置**无监督图推理引擎**，利用 RGAT（关系图注意力网络）与 Personalized PageRank 算法，支持多跳推理（Multi-hop Reasoning）与可解释性路径生成，有效提升了针对“成分-工艺-结构-性能”复杂关联问题的回答准确率。

### data/ (数据存储 - 自动生成)

- `original_data/books/`: 默认书籍类 PDF 输入目录（由 `vlm_parser.input_dir` 控制）。
- `original_data/full_text/`: 默认论文全文输入目录（由 `paper_parser.input_dir` 控制）。
- `processed_jsons/`: OCR 解析后的中间 JSON 文件。

File: data/processed_jsons/The-Superalloys-Fundumentals-and-Applications-81-120.json (part 1 of 2)
[
  {
    "page_number": 63,
    "content_blocks": [
      {
        "block_id": "page_1_block_1",
        "type": "text_block",
        "content": "2.2 Defects in nickel and its alloys",
        "references": []
      },
      {
        "block_id": "page_1_block_2",
        "type": "image",
        "caption": "Fig. 2.34. Measurements of the interdiffusion coefficient in binary Ni/Ni–X diffusion couples: (a) for the 4d series of the d block of transition metals, (b) for the 5d series, and (c) variation of the Goldschmidt radius of the transition metals with atomic number [29,30].",
        "image_type": "chart",
        "content": {
          "title": "Interdiffusion coefficient and Goldschmidt atomic radius for transition metals",
          "x_axis_label": "Atomic number",
          "y_axis_label": "D in Ni (m²/s) / Goldschmidt atomic radius (nm)",
          "legend": [
            "900 °C",
            "1000 °C",
            "1100 °C",
            "1200 °C",
            "1300 °C",
            "4d series",
            "5d series"
          ],
          "trend_description": "The figure contains three charts. Charts (a) and (b) show the interdiffusion coefficient (D) in Nickel for 4d and 5d series transition metals, respectively, at various temperatures. In both series, the diffusion coefficient exhibits a U-shaped trend with respect to atomic number, being highest at the ends of the series and reaching a minimum near the center. The diffusion coefficient increases significantly with temperature for all elements. Chart (c) plots the Goldschmidt atomic radius against the atomic number for 5d transition metals. The radius generally decreases from Hf to the middle of the series (Re, Os, Ir) before slightly increasing for Pt, Au, and Ag, showing a characteristic trend of transition metals.",
          "extracted_data": []
        }
      },
      {
        "block_id": "page_1_block_3",
        "type": "text_block",
        "content": "experimentally [29,30], by analysing diffusion couples fabricated from Ni and Ni–X alloys, where X is a transition metal. Elements near the centre of the d block of the periodic table, for example, Re and Ru, were found to diffuse several orders of magnitude more slowly than those from the far west or far east of the d block, for example, Hf and Au; see Figure 2.34. These experimental results are interesting, since they disprove the widely held",
        "references": [
          "page_1_block_2"
        ]
      }
    ]
  },
  {
    "page_number": 64,
    "content_blocks": [
      {
        "block_id": "page_2_block_1",
        "type": "text_block",
        "content": "The physical metallurgy of nickel and its alloys",
        "references": []
      },
      {
        "block_id": "page_2_block_2",
        "type": "image",
        "caption": "Fig. 2.35. Results of calculations from a model of the diffusion behaviour of the 4d and 5d transition metals in nickel [31,32]: (a) the activation energy for diffusion, and the partition of it into vacancy and barrier energy terms for the 4d and 5d solutes in (b) and (c), respectively.",
        "image_type": "chart",
        "content": {
          "title": "Calculated diffusion behavior of 4d and 5d transition metals in nickel",
          "x_axis_label": "Atomic number",
          "y_axis_label": "Energy (kJ/mol)",
          "legend": [
            "5d",
            "4d",
            "Eva^f",
            "Eb"
          ],
          "trend_description": "The figure consists of three charts. Chart (a) shows the activation energy for diffusion for 4d and 5d series metals, both exhibiting an inverted U-shape, peaking at the center of the series. The 5d series has a higher activation energy than the 4d series. Charts (b) and (c) partition this energy for 4d and 5d solutes, respectively. In both cases, the vacancy formation energy (Eva^f) is relatively flat across the series, while the energy barrier for exchange (Eb) shows a pronounced inverted U-shape, indicating that the variation in activation energy is primarily driven by the barrier energy term.",
          "extracted_data": []
        }
      },
      {
        "block_id": "page_2_block_3",
        "type": "text_block",
        "content": "view that diffusion is least rapid when the lattice misfit between solute and solvent atom radii is the greatest. These observations have been rationalised using quantum-mechanical modelling using first principles methods [31,32]; this has allowed an evaluation of the activation energies for solute-vacancy exchange, denoted E♭, and the vacancy formation energy for a solute-vacancy complex, denoted E(f)X-Va. The calculations indicate (see Figure 2.35) that E(f)X-Va does not vary strongly as one crosses the d block and by no more than 40 kJ/mol; in",
        "references": [
          "page_2_block_2"
        ]
      }
    ]
  },
  {
    "page_number": 65,
    "content_blocks": [
      {
        "block_id": "page_3_block_1",
        "type": "text_block",
        "content": "2.2 Defects in nickel and its alloys",
        "references": []
      },
      {
        "block_id": "page_3_block_2",
        "type": "text_block",
        "content": "fact, the magnitudes of E(f)Hf-Va and E(f)Au-Va are close to 120 kJ/mol, and thus are close to the vacancy formation energy in pure Ni, implying that the solute-vacancy binding energy for elements such as Hf and Au is negligible. The Re-Va binding energy is about +40 kJ/mol. Thus, the dependence of E(f)X-Va on atomic number is relatively weak. Instead, the major contribution to the variation of the interdiffusion coefficient with atomic number arises from the diffusion energy barrier, E♭. This is significant for elements such as Re and Ru. Alloying with these elements, which are amongst the densest in the d block owing to their electronic bonding and many unpaired electrons, causes directional and incompressible Ni-Re and Ni-Ru bonds which do not favour solute-vacancy exchanges. This effect dominates any influences of atomic radius, misfit strain and differences in the solute-vacancy binding energy. It is probable that this is the reason why Re has such a significant effect on the high-temperature properties of the superalloys.",
        "references": []
      },
      {
        "block_id": "page_3_block_3",
        "type": "text_block",
        "content": "2.2.2 Defects in the gamma prime phase",
        "references": []
      },
      {
        "block_id": "page_3_block_4",
        "type": "text_block",
        "content": "A Planar defects – the anti-phase boundary",
        "references": []
      },
      {
        "block_id": "page_3_block_5",
        "type": "text_block",
        "content": "An important planar defect found in the nickel alloys is the anti-phase boundary, the meaning of which can be understood in the following way. Consider two perfect crystals of γ' displaced by a/2⟨101⟩; this vector links neighbouring Ni and Al atoms, but note that it is not a lattice vector. When bonded together, an interface known as the anti-phase boundary (APB) separates the otherwise perfect lattices; in the vicinity of the APB, the number of Ni-Al bonds is substantially reduced since ‘forbidden' Ni–Ni and Al-Al bonds are formed there. The net effect is to cause an APB energy which is substantial – usually of order 100 mJ/m². The number of forbidden bonds is found to depend upon the crystallographic plane on which the APB resides [33] (see Figure 2.36); consequently, for this reason, the APB energy is anisotropic. This can be rationalised as follows. First, consider two {111} planes of the L12 structure stacked perfectly (Figure 2.37)-note that there are no instances in which two Al atoms are nearest neighbours. Upon displacing the second layer by a/2⟨110⟩, forbidden bonds are created: one is formed for each area, a√2/2 × a√6/2 or a²√3/2. The APB energy on the {111} plane is then 2Ω/(a²√3), where Ω is the ordering energy, defined by Ω = ΩNiAl − ½(ΩNiNi + ΩAlAl), where ΩNiAl, ΩAlAl and ΩNiNi are the Ni-Al, Al-Al and Ni-Ni bond energies, respectively. Consider next the {110} plane (Figure 2.38). One forbidden bond is formed per area a × a√2/2 or a²√2/2 so that the APB energy is 2Ω/(a²√2), which is about 23% higher than for an APB on the {111} plane. Finally, consider the APB energy on the {001} plane. In this case, Figure 2.36 confirms that a translation of a/2⟨110⟩ does not cause forbidden bonds; one way to realise this is to consider the {200} planes, every second one of which consists solely of Ni atoms. It follows then that Al atoms are never brought into nearest-neighbour positions, so that the APB energy will be close to zero. In practice, the APB energy on the {001} plane is non-zero; it should be remembered that here only first-order nearest-neighbour bonding has been accounted for in these arguments.",
        "references": [
          "page_4_block_2",
          "page_5_block_2",
          "page_6_block_2"
        ]
      },
      {
        "block_id": "page_3_block_6",
        "type": "text_block",
        "content": "The planar fault known as the APB is of profound importance in superalloy metallurgy. This is because the γ' phase deforms very differently from the disordered γ matrix in which",
        "references": []
      }
    ]
  },
  {
    "page_number": 66,
    "content_blocks": [
      {
        "block_id": "page_4_block_1",
        "type": "text_block",
        "content": "The physical metallurgy of nickel and its alloys",
        "references": []
      },
      {
        "block_id": "page_4_block_2",
        "type": "image",
        "caption": "Fig. 2.36. Structure of the perfect L12 lattice, and anti-phase boundary (APB) structures caused by the APB fault lying on different planes. (a) The ordered L12 structure; (b) (111)[110] anti-phase boundary in the L12 structure; (c) (110)[110] anti-phase boundary in the L12 structure; (d) (001)[110] anti-phase boundary in the L12 structure. Adapted from ref. [33].",
        "image_type": "schematic",
        "content": {
          "description": "The figure shows atomic arrangements in crystal lattices. Panel (a) shows the perfect ordered L12 structure with two types of atoms (represented by black and white circles). Panels (b), (c), and (d) depict the creation of an anti-phase boundary (APB) defect on the (111), (110), and (001) crystal planes respectively, showing how the atomic ordering is disrupted at the fault line.",
          "ocr_text": "(a), (b), (c), (d)"
        }
      },
      {
        "block_id": "page_4_block_3",
        "type": "text_block",
        "content": "it resides. In γ, slip deformation is due to dislocation glide on the a/2⟨110⟩{111} system; the a/2⟨110⟩ lattice vector is the shortest one available, and it lies in the close-packed plane. However, in the L12 structure, the close-packed planes are again {111}, but the shortest lattice vectors, a⟨100⟩, do not reside in them. Consequently, at first sight it is not clear whether the preferred slip system should be a⟨100⟩{001}, a/2⟨110⟩{001} or a⟨110⟩{111}; in fact, at low temperatures it is the last one which is observed. This causes the following effect. A single a/2⟨110⟩{111} dislocation in γ, although a perfect dislocation in that phase, cannot enter γ' without an APB fault being formed and therefore without a substantial energy penalty – this is because the closure vector required to restore the γ' lattice to its perfect state is twice the Burgers vector of a single dislocation in γ. It follows that a/2⟨110⟩{111} dislocations",
        "references": []
      }
    ]
  },
  {
    "page_number": 67,
    "content_blocks": [
      {
        "block_id": "page_5_block_1",
        "type": "text_block",
        "content": "2.2 Defects in nickel and its alloys",
        "references": []
      },
      {
        "block_id": "page_5_block_2",
        "type": "image",
        "caption": "Fig. 2.37. (a) Representation of the {111} plane of the L12 crystal structure of Ni3Al. (b) Two such planes stacked according to the crystal structure. (c) Situation after displacing the second plane by a/2⟨110⟩ on {111}. One forbidden bond is formed in the area marked.",
        "image_type": "schematic",
        "content": {
          "description": "The figure illustrates atomic arrangements in the {111} plane of the Ni3Al L12 crystal structure. (a) depicts a single plane with Ni and Al atoms. (b) shows two planes stacked in the correct crystal structure. (c) illustrates the effect of displacing the second plane relative to the first, creating a 'forbidden bond' (an anti-phase boundary defect) within the marked rectangular area where atoms of the same type become nearest neighbors.",
          "ocr_text": "Al, Ni, (a), (b), (c)"
        }
      },
      {
        "block_id": "page_5_block_3",
        "type": "text_block",
        "content": "must travel in pairs through γ'. Each dislocation is referred to as a superpartial, and a pair of two such dislocations is called a superdislocation. Since each superpartial is an imperfect dislocation in γ', two superpartials are linked by a faulted strip, or anti-phase boundary. Since the associated APB energy is relatively high, and particularly when the γ' fraction is significant, the superpartials usually reside in the same γ' precipitate and are then said to be 'strongly coupled'. When the γ' fraction is smaller, so-called 'weak coupling' becomes possible. The consequences of ‘strong' and 'weak' coupling of superpartial dislocations are discussed in more detail in Section 2.3.",
        "references": []
      },
      {
        "block_id": "page_5_block_4",
        "type": "text_block",
        "content": "Three other sorts of planar defect have been identified in Ni3Al; see, for example, the pioneering papers of Kear and co-workers [34,35]. It is helpful to consider the stacking of successive {111} planes (see Figure 2.39) [36]; three is sufficient since this corresponds to the periodicity along ⟨111⟩, although the vector displacement of one layer above another is now twice that for the disordered γ phase. The {111} planes are the appropriate ones to",
        "references": [
          "page_7_block_2"
        ]
      }
    ]
  },
  {
    "page_number": 68,
    "content_blocks": [
      {
        "block_id": "page_6_block_1",
        "type": "text_block",
        "content": "The physical metallurgy of nickel and its alloys",
        "references": []
      },
      {
        "block_id": "page_6_block_2",
        "type": "image",
        "caption": "Fig. 2.38. (a) Representation of the {110} plane of the L12 crystal structure of Ni3Al. (b) Two such planes stacked according to the crystal structure. (c) Situation after displacing the second plane by a/2⟨110⟩ on {110}. One forbidden bond is formed in the area marked.",
        "image_type": "schematic",
        "content": {
          "description": "This figure illustrates the atomic arrangement on the {110} plane of the L12 crystal structure of Ni3Al. (a) shows a single plane. (b) shows two planes stacked correctly. (c) shows the result after displacing the second plane by a vector a/2⟨110⟩, which results in the formation of a forbidden bond (an anti-phase boundary defect), highlighted in the marked area.",
          "ocr_text": "Layer at 1/2, Ni, Al, (a), (b), (c)"
        }
      }
    ]
  },
  {
    "page_number": 69,
    "content_blocks": [
      {
        "block_id": "page_7_block_1",
        "type": "text_block",
        "content": "2.2 Defects in nickel and its alloys",
        "references": []
      },
      {
        "block_id": "page_7_block_2",
        "type": "image",
        "caption": "Fig. 2.39. Illustration of various faults possible in the L12 structure formed by shearing {111} planes past one another: (a) three successive {111} planes, unfaulted; (b) after shearing the top layer by a/2⟨101⟩ to form an anti-phase boundary (APB); (c) after shearing by a/3⟨211⟩ to form a superlattice intrinsic stacking fault (SISF); (d) after shearing by a/6⟨112⟩ to form a complex stacking fault (CSF). Note that the large, medium and small circles represent atoms in the top, middle and bottom planes, respectively [36].",
        "image_type": "schematic",
        "content": {
          "description": "The figure schematically illustrates various planar faults in the L12 crystal structure resulting from shearing {111} planes. (a) shows the perfect, unfaulted stacking of three planes. (b) depicts an anti-phase boundary (APB). (c) shows a superlattice intrinsic stacking fault (SISF). (d) illustrates a complex stacking fault (CSF). The different shearing vectors result in different atomic misalignments and fault types.",
          "ocr_text": "[121], [011], [112], [101], [211], [110], bAPB, bSISF, bCSF, (a), (b), (c), (d)"
        }
      },
      {
        "block_id": "page_7_block_3",
        "type": "text_block",
        "content": "consider since planar faults in Ni3Al arise only as a consequence of mechanical deformation; thermal treatment is insufficient – there have been no recorded observations of their occurrence due to recrystallisation, for example. If the top layer is sheared by a/2⟨101⟩, as shown in Figure 2.39(b), one has an APB on {111} as discussed above, and there are changes in the nearest-neighbour bonds; for example, Al-Al bonds are formed. But other displacement vectors are possible. If one shears the top layer by a/3⟨211⟩, see Figure 2.39(c), the Al atoms in the top layer now lie directly above those in the bottom one. The stacking sequence changes from ABCABCABCABC. . . to ABCACABCABC. . ., which is equivalent to a single {111} being removed; hence, by analogy with the intrinsic stacking fault in γ, this is referred to as a superlattice intrinsic stacking fault (SISF). Since it produces no",
        "references": [
          "page_7_block_2"
        ]
      }
    ]
  },
  {
    "page_number": 70,
    "content_blocks": [
      {
        "block_id": "page_8_block_1",
        "type": "text_block",
        "content": "The physical metallurgy of nickel and its alloys",
        "references": []
      },
      {
        "block_id": "page_8_block_2",
        "type": "image",
        "caption": "Fig. 2.40. Illustration of some possible dislocation dissociation reactions in the L12 structure. Adapted from Pope and Ezz [36].",
        "image_type": "schematic",
        "content": {
          "description": "The schematic illustrates six possible dislocation dissociation reactions, labeled (i) through (vi), in the L12 crystal structure. These reactions involve the breakdown of a perfect dislocation into partial dislocations separated by various types of planar faults, including Complex Stacking Faults (CSF), Anti-Phase Boundaries (APB), Superlattice Intrinsic Stacking Faults (SISF), and Superlattice Extrinsic Stacking Faults (SESF).",
          "ocr_text": "(i), (ii), (iii), (iv), (v), (vi), CSF, APB, SISF, SESF"
        }
      },
      {
        "block_id": "page_8_block_3",
        "type": "text_block",
        "content": "nearest-neighbour violations, its energy is small; the energy is of order of 10 mJ/m², although it is rather difficult to measure accurately. Alternatively, the top layer can be shifted by a/6⟨112⟩ – the stacking fault vector of the FCC structure as shown in Figure 2.39(d), so that the Al atoms in the top layer lie above directly above the Ni atoms in the bottom layer; the so-called complex stacking fault (CSF) then arises, which produces a change in nearest-neighbour configurations. Consequently, the CSF energy is large; for binary Ni3Al it has been estimated [37] to be ~250 mJ/m², varying by perhaps 50 mJ/m² across the range of stoichiometry exhibited by the compound. Finally, the superlattice extrinsic stacking fault (SESF) – not shown in Figure 2.39 – is produced by displacing the top layer by a/3⟨211⟩. In this case, the shearing can be shown to be equivalent to the introduction of an extra {111} layer. As with the SISF fault, no nearest-neighbour violations are produced, so the fault energy is low.",
        "references": [
          "page_7_block_2"
        ]
      },
      {
        "block_id": "page_8_block_4",
        "type": "text_block",
        "content": "B Line defects – dislocations",
        "references": []
      },
      {
        "block_id": "page_8_block_5",
        "type": "text_block",
        "content": "Dislocations in the L12 structure of the γ' phase dissociate into partial dislocations, just as for a a/2⟨110⟩{111} dislocation in γ. However, the Burgers vectors of dislocations in γ' are expected to be longer than in γ as a consequence of the ordering reaction; possible closure vectors are of length a√2 or a√6, as can be seen by analysis of Figure 2.39. Hence, there is greater scope for the dissociations to be complex. The following possibilities are suggested in the review by Pope and Ezz [36], as depicted in Figure 2.40:",
        "references": [
          "page_7_block_2",
          "page_8_block_2"
        ]
      }
    ]
  },
  {
    "page_number": 71,
    "content_blocks": [
      {
        "block_id": "page_9_block_1",
        "type": "text_block",
        "content": "2.2 Defects in nickel and its alloys",
        "references": []
      },
      {
        "block_id": "page_9_block_2",
        "type": "text_block",
        "content": "(i) dissociation by CSF, APB and CSF on {111} planes, according to\na[101] -> a/6[112] + a/6[211] + a/6[211] + a/6[112] (2.17)\n(ii) dissociation by APB, CSF and SISF on {111} planes, according to\na[101] -> a/6[112] + a/6[211] + a/6[121] + a/6[121] + a/6[112] + a/6[211] (2.18)\n(iii) dissociation by APB on {111} planes, according to\na[101] -> a/2[101] + a/2[101] (2.19)\n(iv) dissociation by SISF on {111} planes, according to\na[101] -> a/3[211] + a/3[112] (2.20)\n(v) dissociation by SISF and SESF on {111} planes according to\na[211] -> a/3[121] + a/3[112] + a/3[211] + a/3[211] (2.21)\n(vi) dissociation by APB on {010} planes, according to\na[101] -> a/2[101] + a/2[101] (2.22)",
        "references": []
      },
      {
        "block_id": "page_9_block_3",
        "type": "text_block",
        "content": "Extensive use has been made of transmission electron microscopy to study the dislocation dissociation reactions which occur in γ'. Scheme (v) has been observed in single-crystal alloys at temperatures of around 750 °C if the applied stress level is high enough to cause primary creep; this is considered in greater detail in Section 3.3 of Chapter 3. Of the other reactions given, no evidence has been found to support the dissociations given by (ii) and (iv) [36,37]. Dissociation by (i) and (iii) can occur when γ' or γ + γ' alloys are deformed at the strain rates characteristic of a tension test. However, in practice, the dissociations are usually even more complicated than those given. This is because any given superdislocation is found to dissociate on both {111} and {010}, with distinct segments of it lying on each of the two planes. For example, consider scheme (i). It is possible for the APB, or segments of it, to cross-slip to the cube plane {010}, whilst the two CSFs remain on {111}. This configuration is expected to be sessile, or ‘locked', since the cube plane is not a glide plane for γ' at low temperatures. This configuration is termed a Kear-Wilsdorf lock, after those who discovered it in L12 crystal structures [38]. The behaviour of the Kear-Wilsdorf lock is central to our understanding of the anomalous yield effect displayed by L12 compounds and Ni3Al in particular. This is considered in greater detail in Section 2.3.",
        "references": []
      },
      {
        "block_id": "page_9_block_4",
        "type": "text_block",
        "content": "C Point defects",
        "references": []
      },
      {
        "block_id": "page_9_block_5",
        "type": "text_block",
        "content": "The binary Ni-Al phase diagram indicates that the Ni3Al compound is stable across a compositional range from approximately 23 to 27 at% Al. Thus, only a relatively small deviation from exact stoichiometry is possible, certainly very much smaller than that for the neighbouring β-NiAl compound, which displays the ordered B2 structure. Such deviations",
        "references": []
      }
    ]
  },
  {
    "page_number": 72,
    "content_blocks": [
      {
        "block_id": "page_10_block_1",
        "type": "text_block",
        "content": "The physical metallurgy of nickel and its alloys",
        "references": []
      },
      {
        "block_id": "page_10_block_2",
        "type": "image",
        "caption": "Fig. 2.41. Measurements [39] of (a) the density and (b) the lattice parameter with composition for the compound Ni3Al.",
        "image_type": "chart",
        "content": {
          "title": "Density and lattice parameter of Ni3Al with composition",
          "x_axis_label": "Al concentration (at %)",
          "y_axis_label": "Density (g/cm³) / Lattice parameter (Å)",
          "legend": [],
          "trend_description": "The figure contains two charts showing properties of the Ni3Al compound versus Aluminum concentration. Chart (a) shows that the density increases linearly from approximately 7.35 g/cm³ at 23 at% Al to 7.6 g/cm³ at 27 at% Al. Chart (b) shows that the lattice parameter decreases linearly from about 3.57 Å at 23 at% Al to 3.555 Å at 27 at% Al. Both trends are monotonic across the measured compositional range.",
          "extracted_data": []
        }
      },
      {
        "block_id": "page_10_block_3",
        "type": "text_block",
        "content": "from exact stoichiometry must be accommodated by point defects such as constitutional vacancies or anti-site defects. There are four distinct types of point defect which are conceivable, either (i) anti-site defects, i.e. Al atoms located on Ni sites, or alternatively Ni atoms on Al sites, or (ii) constitutional vacancies, i.e. vacancies on either the Ni or Al lattices. Studies have indicated that the Ni3Al compound might more accurately be written as Ni3+xAl1-x since non-stoichiometry is always accommodated by anti-site defects: Ni atoms on Al sites and Al atoms on Ni sites for Ni-rich and Ni-lean compositions, respectively. This is confirmed by measurements [39] of the density and lattice parameter, both of which vary monotonically as the composition passes through the point of exact stoichiometry; see Figure 2.41. In constructing a thermodynamic model for the Ni3Al compound, Numakura et al. [40] have estimated that the density of constitutional vacancies at 950 K is very small, at ~10⁻⁸ and ~10⁻¹⁰ for the Ni and Al lattices, respectively, at the point of exact stoichiometry, varying by no more than an order of magnitude across the solubility range. Once again, this behaviour is in contrast to that of β-NiAl, for which Ni constitutional vacancies exist on the Al-rich side and Ni anti-site defects exist on the Ni-rich side [41].",
        "references": [
          "page_10_block_2"
        ]
      },
      {
        "block_id": "page_10_block_4",
        "type": "text_block",
        "content": "The formation of anti-site defects in Ni3Al has been inferred from the mechanical loss (internal friction) spectrum in Ni3(Al, Ta) single crystals, by measuring the free decay of vibrations in a torsional pendulum [42]. The stresses set up in this way cause time-dependent, but recoverable, anelastic strains, due to the movement of the defects from one site to another. The internal friction shows a sharp maximum at frequencies between 0.03 Hz and 3 Hz, the exact value depending upon the temperature; see Figure 2.42. The activation energy is then about 3.0 eV, very much greater than that for the formation of a constitutional vacancy, but a reasonable value for the sum of the activation energies for vacancy formation and migration of an anti-site defect. Since the anelastic strains necessary for this effect must be due to a defect which breaks the cubic symmetry, the lattice strain introduced by a Ni atom on an Al site cannot be responsible since it is isotropic; on the other hand, an",
        "references": [
          "page_11_block_2"
        ]
      }
    ]
  },
  {
    "page_number": 73,
    "content_blocks": [
      {
        "block_id": "page_11_block_1",
        "type": "text_block",
        "content": "2.3 Strengthening effects",
        "references": []
      },
      {
        "block_id": "page_11_block_2",
        "type": "image",
        "caption": "Fig. 2.42. Internal friction (IF) measurements [42] on polycrystalline Ni3(Al, Ta). (a) The variation of the IF signal as a function of frequency and temperature. (b) Arrhenius plot corresponding to (a), from which an activation energy Hact of 290 kJ/mol is deduced.",
        "image_type": "chart",
        "content": {
          "title": "Internal friction measurements on polycrystalline Ni3(Al, Ta)",
          "x_axis_label": "frequency (Hz) / 1000/Tp (1/K)",
          "y_axis_label": "IF × 10³ / ln ω",
          "legend": [
            "900 K",
            "950 K",
            "975 K",
            "1000 K",
            "1025 K"
          ],
          "trend_description": "The figure presents two charts related to internal friction (IF) in Ni3(Al, Ta). Chart (a) shows the IF signal versus frequency for several temperatures. At each temperature, a peak in IF occurs at a specific frequency, and this peak frequency shifts to higher values as the temperature increases from 900 K to 1025 K. Chart (b) is an Arrhenius plot of the natural logarithm of the angular frequency (ln ω) versus the inverse of the peak temperature (1000/Tp). The data points form a straight line with a negative slope, from which an activation energy of 290 kJ/mol is determined.",
          "extracted_data": []
        }
      },
      {
        "block_id": "page_11_block_3",
        "type": "text_block",
        "content": "Al atom on a Ni site causes the tetragonal distortion that is required for the mechanical damping to occur.",
        "references": []
      },
      {
        "block_id": "page_11_block_4",
        "type": "text_block",
        "content": "2.3 Strengthening effects in nickel alloys",
        "references": []
      },
      {
        "block_id": "page_11_block_5",
        "type": "text_block",
        "content": "The mechanical properties of nickel alloys depend strongly upon the state of microstructure, which, in turn, is controlled by the chemical composition and the processing conditions.",
        "references": []
      }
    ]
  },
  {
    "page_number": 74,
    "content_blocks": [
      {
        "block_id": "page_12_block_1",
        "type": "text_block",
        "content": "The physical metallurgy of nickel and its alloys",
        "references": []
      },
      {
        "block_id": "page_12_block_2",
        "type": "image",
        "caption": "Fig. 2.43. Transmission electron micrographs [45,46] which support the view that dislocations travel through the γ/γ' microstructure in pairs: (a) dark-field micrograph of sheared particles in Nimonic 105, of size about 140 nm; (b) pair of edge dislocations in Nimonic PE16, r = 8 nm and f = 0.09, imaged after unloading.",
        "image_type": "photograph",
        "content": {
          "description": "Two transmission electron micrographs are shown. (a) is a dark-field image of Nimonic 105 showing light, roughly spherical γ' particles (about 140 nm in size) that have been sheared by dislocations. (b) shows a higher magnification image from Nimonic PE16, revealing a pair of edge dislocations (visible as dark lines with arrows pointing to them) that have passed through the microstructure. These images provide evidence for dislocation pair movement in γ/γ' microstructures."
        }
      },
      {
        "block_id": "page_12_block_3",
        "type": "text_block",
        "content": "This is particularly the case for properties such as the yield stress, which is a sensitive function of the distribution of the γ' phase – since this has a potent particle-strengthening effect. In this section, the factors which influence the strengthening by γ' are considered in detail.",
        "references": []
      },
      {
        "block_id": "page_12_block_4",
        "type": "text_block",
        "content": "2.3.1 Strengthening by particles of the gamma prime phase",
        "references": []
      },
      {
        "block_id": "page_12_block_5",
        "type": "text_block",
        "content": "It has been emphasised that a a/2⟨110⟩{111} dislocation travelling in γ cannot enter the γ' phase without the formation of an anti-phase boundary (APB), and therefore that the dislocations must travel through the γ/γ' structure in pairs, with a second a/2⟨110⟩{111} dislocation removing the anti-phase boundary introduced by the first. This is supported by evidence (see, for example, refs. [43]–[46]) from transmission electron microscopy (TEM); see Figure 2.43. The associated anti-phase boundary energy, γAPB, represents a barrier which must be overcome if particle cutting is to occur. Although detailed calculations are required for an exact estimate, the particle-cutting stress is expected to be of the order γAPB/b, where b is the Burgers vector. TEM experiments [47] indicate that γAPB ~ 0.1 J/m²; consequently, with b = 0.25 nm, the cutting stress is approximately 0.1/(0.25 × 10⁻⁹)/10⁶, or 400 MPa. This value is considerable, and it indicates that substantial order strengthening is expected. Indeed, in the nickel-based alloys, the contribution from order strengthening outweighs other contributions due to differences of modulus, stacking fault energy, interfacial energy and Orowan strengthening.",
        "references": [
          "page_12_block_2"
        ]
      }
    ]
  },
  {
    "page_number": 75,
    "content_blocks": [
      {
        "block_id": "page_13_block_1",
        "type": "text_block",
        "content": "2.3 Strengthening effects",
        "references": []
      },
      {
        "block_id": "page_13_block_2",
        "type": "image",
        "caption": "Fig. 2.44. Particles of ordered γ' being sheared by pairs of dislocations: (a) weak pair-coupling and (b) strong pair-coupling. Adapted from ref. [49].",
        "image_type": "schematic",
        "content": {
          "description": "The figure shows two scenarios of ordered γ' particles being sheared by a pair of dislocations (lines 1 and 2). (a) illustrates 'weak pair-coupling', where the two dislocations are spaced far apart relative to the particle size. (b) illustrates 'strong pair-coupling', where the dislocations are close together, and their spacing is comparable to the particle diameter.",
          "ocr_text": "(1), (2), 2r₁, 2r₂, τ, λ₁, λ₂, (a), (b)"
        }
      },
      {
        "block_id": "page_13_block_3",
        "type": "text_block",
        "content": "A The case of weakly coupled dislocations",
        "references": []
      },
      {
        "block_id": "page_13_block_4",
        "type": "text_block",
        "content": "In order to develop expressions for the strengthening expected from γ' particles of volume fraction f, the case of 'weakly coupled' dislocations [48] is considered first; see Figure 2.44(a). By ‘weak' one means that the spacing of the two paired dislocations is large in comparison with the particle diameter; consequently, the second trailing dislocation is some way behind the first, leaving faulted particles between the two. This situation is applicable to the case of the under-aged condition. To simplify matters, the γ' particles are assumed to be spherical and the volume fraction of γ' is taken to be small. The particles intersecting the first and second dislocations are assumed to be spaced at intervals λ₁ and λ₂, respectively, and each is known as a ‘Friedel spacing'. The radius of the particles along the first and second lines are r₁ and r₂.",
        "references": [
          "page_13_block_2"
        ]
      },
      {
        "block_id": "page_13_block_5",
        "type": "text_block",
        "content": "The onset of particle shearing is controlled by the following forces which act on the pair of dislocations: (i) the forces τbλᵢ (i = 1, 2) driving the particle-shearing process, due to the applied shear stress; (ii) the elastic force, R, repulsive in sign since the dislocations are of the same sense, acting to keep the pair separated; and (iii) the pinning forces, Fᵢ (i = 1, 2), in magnitude equal to 2γAPBrᵢ, which are a consequence of the APB energy. The force balances may be written as follows [48,49]:\nτbλ₁ + R + F₁ = 0 (2.23a)\nfor the first dislocation and\nτbλ₂ − R + F₂ = 0 (2.23b)\nfor the second, where F₁ = −2γAPBr₁ and F₂ = +2γAPBr₂. The terms F₁ and F₂ are of opposite signs since the first dislocation introduces the APB, whereas the second dislocation removes it. The net shear stress required for cutting, denoted τc, is found by elimination of",
        "references": []
      }
    ]
  },
  {
    "page_number": 76,
    "content_blocks": [
      {
        "block_id": "page_14_block_1",
        "type": "text_block",
        "content": "The physical metallurgy of nickel and its alloys",
        "references": []
      },
      {
        "block_id": "page_14_block_2",
        "type": "image",
        "caption": "Fig. 2.45. For weakly coupled dislocations, (a) illustration of the unzipping of the leading dislocation from the pinning point Y to Y' – an area A on the slip plane is swept out; (b) geometry for force balance calculation between the dislocation line tension and pinning force due to order hardening, in which the particles are assumed to be point sources.",
        "image_type": "schematic",
        "content": {
          "description": "The figure contains two schematics illustrating dislocation mechanics. (a) shows a dislocation line (solid curve) pinned by particles (circles at X, Y, Z). It 'unzips' from point Y to a new bowed configuration (dashed curve Y'), sweeping an area A. (b) shows the force balance at a pinning point, where the pinning force F is balanced by the components of the dislocation line tension T. The geometry involves angles φ and θ and spacing λ.",
          "ocr_text": "h, Y', A, λ, X, Y, Z, (a), T, φ, F, R, θ, (b)"
        }
      },
      {
        "block_id": "page_14_block_3",
        "type": "text_block",
        "content": "R from Equations (2.23a) and (2.23b); this yields [49]\nτc = (γAPB/b) * ((2r₁ - 2r₂)/(λ₁ + λ₂)) ≈ (γAPB/2b) * [(2r₁/λ₁) - (2r₂/λ₂)] (2.24)\nthe second expression following from the approximation that λ₁ and λ₂ are expected to be very similar. Equation (2.24) indicates that τc depends critically upon the difference between the ratios 2r₁/λ₁ and 2r₂/λ₂, and therefore the way in which the dislocations interact with the γ' particles. The factor of ½ in the first term of Equation (2.24) can be thought of as arising from the presence of the second dislocation.",
        "references": []
      },
      {
        "block_id": "page_14_block_4",
        "type": "text_block",
        "content": "Figure 2.45 indicates that the onset of particle shearing is controlled by the behaviour of the leading dislocation, which will, in practice, be held up by closely spaced, larger particles. It must bow in order to overcome the pinning forces due to the particles, i.e. to develop a component of the line tension in a direction opposite to that in which the pinning forces act. On the other hand, the trailing dislocation can be assumed to be straight; thus, to a good approximation, 2r₂/λ₂ = f. The challenge therefore is to estimate the ratio 2r₁/λ₁. This can be done by considering the conditions necessary for the leading dislocation to break away or 'unzip' from a particle; see Figure 2.45(a). The leading dislocation (initially",
        "references": [
          "page_14_block_2"
        ]
      }
    ]
  },
  {
    "page_number": 77,
