Repository: Sunriverwood/SuperalloyKgRAG

# SuperalloyKgRAG: 基于知识图谱的高温合金领域 RAG 推理框架

> 文档状态：已于 2026-03-24 对齐当前主流程（索引、查询、推理、评测）。
> 
> 文档维护范围：`README.md` 与 `docs/`；本次更新按要求忽略 `draw/` 与 `visualizations/` 目录内容。

## 1. 项目概述

**SuperalloyKgRAG** 是一个针对高温合金（Superalloys）领域的垂直检索增强生成（RAG）系统。本项目旨在解决传统文本切片 RAG 在处理复杂材料科学问题时的局限性。

通过引入多模态解析（OCR/VLM）与图神经网络（GNN），本框架实现了从非结构化 PDF 文档到结构化知识图谱的端到端构建。系统内置**无监督图推理引擎**，利用 RGAT（关系图注意力网络）与 Personalized PageRank 算法，支持多跳推理（Multi-hop Reasoning）与可解释性路径生成，有效提升了针对“成分-工艺-结构-性能”复杂关联问题的回答准确率。

### data/ (数据存储 - 自动生成)

- `original_data/books/`: 默认书籍类 PDF 输入目录（由 `vlm_parser.input_dir` 控制）。
- `original_data/full_text/`: 默认论文全文输入目录（由 `paper_parser.input_dir` 控制）。
- `processed_jsons/`: OCR 解析后的中间 JSON 文件。

File: data/processed_jsons/The-Superalloys-Fundumentals-and-Applications-241-280.json (part 2 of 3)
[
        "block_id": "page_14_block_3",
        "type": "text_block",
        "content": "4.2 Composition, microstructure and properties of turbine disc alloys",
        "references": []
      },
      {
        "block_id": "page_14_block_4",
        "type": "text_block",
        "content": "Our considerations indicate that the operating temperatures for turbine discs are considerably lower than for turbine blading, but that the stresses experienced are much greater. Under these circumstances, the properties required of a turbine disc alloy can be summarised as follows: (i) high yield stress and tensile strength to prevent yield and fracture, (ii) ductility and fracture toughness, to impart tolerance to defects, (iii) resistance to the initiation of fatigue cracking and (iv) fatigue crack propagation rates that are as low as possible. Creep resistance is also important, but traditionally it has been given less emphasis due to the lower operating temperatures and because a stress relaxation capability around notches and features of stress concentration is desirable.",
        "references": []
      },
      {
        "block_id": "page_14_block_5",
        "type": "text_block",
        "content": "What factors must be accounted for when designing a turbine disc alloy, or else when choosing one from the list of those available? Table 4.2 provides the compositions of some turbine disc alloys which are used in gas turbine engines [16]. Unsurprisingly, the chemical composition is found to be of crucial importance; however, just as importantly, if the best properties are to be attained then the microstructure must be conditioned in an optimum way. An added complexity, which does not apply to the case of the single-crystal superalloys considered in the previous chapter, is the presence of grain boundaries – these must be carefully engineered. Thus a strong appreciation of the relationship between alloy chemistry",
        "references": [
          "page_15_block_1"
        ]
      }
    ]
  },
  {
    "page_number": 237,
    "content_blocks": [
      {
        "block_id": "page_15_block_1",
        "type": "table",
        "caption": "Table 4.2. The chemical composition of some common turbine disc alloys, in wt% [16].",
        "data": [
          [
            "Alloy",
            "Cr",
            "Co",
            "Mo",
            "W",
            "Nb",
            "Al",
            "Ti",
            "Ta",
            "Fe",
            "Hf",
            "C",
            "B",
            "Zr",
            "Ni"
          ],
          [
            "Alloy 10",
            "11.5",
            "15",
            "2.3",
            "5.9",
            "1.7",
            "3.8",
            "3.9",
            "0.75",
            "—",
            "—",
            "0.030",
            "0.020",
            "0.05",
            "Bal"
          ],
          [
            "Astroloy",
            "15.0",
            "17.0",
            "5.3",
            "—",
            "—",
            "4.0",
            "3.5",
            "—",
            "—",
            "—",
            "0.06",
            "0.030",
            "—",
            "Bal"
          ],
          [
            "Inconel 706",
            "16.0",
            "—",
            "—",
            "—",
            "2.9",
            "0.2",
            "1.8",
            "—",
            "40.0",
            "—",
            "0.03",
            "—",
            "—",
            "Bal"
          ],
          [
            "Inconel 718",
            "19.0",
            "—",
            "3.0",
            "—",
            "5.1",
            "0.5",
            "0.9",
            "—",
            "18.5",
            "—",
            "0.04",
            "—",
            "—",
            "Bal"
          ],
          [
            "ME3",
            "13.1",
            "18.2",
            "3.8",
            "1.9",
            "1.4",
            "3.5",
            "3.5",
            "2.7",
            "—",
            "—",
            "0.030",
            "0.030",
            "0.050",
            "Bal"
          ],
          [
            "MERL-76",
            "12.4",
            "18.6",
            "3.3",
            "—",
            "1.4",
            "0.2",
            "4.3",
            "—",
            "—",
            "0.35",
            "0.050",
            "0.03",
            "0.06",
            "Bal"
          ],
          [
            "N18",
            "11.5",
            "15.7",
            "6.5",
            "0.6",
            "—",
            "4.35",
            "4.35",
            "—",
            "—",
            "0.45",
            "0.015",
            "0.015",
            "0.03",
            "Bal"
          ],
          [
            "Rene 88DT",
            "16.0",
            "13.0",
            "4.0",
            "4.0",
            "0.7",
            "2.1",
            "3.7",
            "—",
            "—",
            "—",
            "0.03",
            "0.015",
            "0.03",
            "Bal"
          ],
          [
            "Rene 95",
            "14.0",
            "8.0",
            "3.5",
            "3.5",
            "3.5",
            "3.5",
            "2.5",
            "—",
            "—",
            "—",
            "0.15",
            "0.010",
            "0.05",
            "Bal"
          ],
          [
            "Rene 104",
            "13.1",
            "18.2",
            "3.8",
            "1.9",
            "1.4",
            "3.5",
            "3.5",
            "2.7",
            "—",
            "—",
            "0.030",
            "0.030",
            "0.050",
            "Bal"
          ],
          [
            "RR1000",
            "15.0",
            "18.5",
            "5.0",
            "—",
            "1.1",
            "3.0",
            "3.6",
            "2.0",
            "—",
            "0.5",
            "0.027",
            "0.015",
            "0.06",
            "Bal"
          ],
          [
            "Udimet 500",
            "18.0",
            "18.5",
            "4.0",
            "—",
            "—",
            "2.9",
            "2.9",
            "—",
            "—",
            "—",
            "0.08",
            "0.006",
            "0.05",
            "Bal"
          ],
          [
            "Udimet 520",
            "19.0",
            "12.0",
            "6.0",
            "1.0",
            "—",
            "2.0",
            "3.0",
            "—",
            "—",
            "—",
            "0.05",
            "0.005",
            "—",
            "Bal"
          ],
          [
            "Udimet 700",
            "15.0",
            "17.0",
            "5.0",
            "—",
            "—",
            "4.0",
            "3.5",
            "—",
            "—",
            "—",
            "0.06",
            "0.030",
            "—",
            "Bal"
          ],
          [
            "Udimet 710",
            "18.0",
            "15.0",
            "3.0",
            "1.5",
            "—",
            "2.5",
            "5.0",
            "—",
            "—",
            "—",
            "0.07",
            "0.020",
            "—",
            "Bal"
          ],
          [
            "Udimet 720",
            "17.9",
            "14.7",
            "3.0",
            "1.25",
            "—",
            "2.5",
            "5.0",
            "—",
            "—",
            "—",
            "0.035",
            "0.033",
            "0.03",
            "Bal"
          ],
          [
            "Udimet 720LI",
            "16.0",
            "15.0",
            "3.0",
            "1.25",
            "—",
            "2.5",
            "5.0",
            "—",
            "—",
            "—",
            "0.025",
            "0.018",
            "0.05",
            "Bal"
          ],
          [
            "Waspaloy",
            "19.5",
            "13.5",
            "4.3",
            "—",
            "—",
            "1.3",
            "3.0",
            "—",
            "—",
            "—",
            "0.08",
            "0.006",
            "—",
            "Bal"
          ]
        ],
        "summary": "The table lists the chemical compositions in weight percent (wt%) of various common nickel-based superalloys used for turbine discs. It details the concentrations of elements such as Cr, Co, Mo, Al, Ti, with Ni being the balance ('Bal')."
      }
    ]
  },
  {
    "page_number": 238,
    "content_blocks": [
      {
        "block_id": "page_16_block_1",
        "type": "image",
        "caption": "Fig. 4.17. Variation of the yield stress at 650°C with the total fraction of the y' and y\" strengthening phases, for a number of common turbine disc alloys.",
        "image_type": "chart",
        "content": {
          "title": "Yield stress at 650°C vs. fraction of strengthening phases",
          "x_axis_label": "Fraction of strengthening phases (γ' + γ\")",
          "y_axis_label": "Yield stress at 650 °C (MPa)",
          "legend": [],
          "trend_description": "This scatter plot shows a strong positive correlation between the yield stress at 650°C and the total fraction of γ' and γ\" strengthening phases for various turbine disc alloys. As the fraction of these phases increases from 0 to about 0.7, the yield stress increases from under 200 MPa to over 1200 MPa. Alloys like Rene 95, N18, and MERL76 are at the high end, while alloys like Nimonic 75 are at the low end.",
          "extracted_data": []
        }
      },
      {
        "block_id": "page_16_block_2",
        "type": "text_block",
        "content": "and microstructure is required if an optimum combination of properties is to be achieved. The experience gained so far indicates that the following three guidelines should be adhered to.",
        "references": []
      },
      {
        "block_id": "page_16_block_3",
        "type": "text_block",
        "content": "4.2.1 Guideline 1",
        "references": []
      },
      {
        "block_id": "page_16_block_4",
        "type": "text_block",
        "content": "To impart strength and fatigue resistance, the fraction of the y' phase should be optimised by appropriate choice of the y'-forming elements (Al, Ti and Ta) – placing it in the range 40% to 55% – and heat treatments chosen to promote a uniform distribution of γ' particles.",
        "references": []
      },
      {
        "block_id": "page_16_block_5",
        "type": "text_block",
        "content": "The yield stresses of the turbine disc alloys correlate very strongly with the proportions of the strengthening phases γ' and y\", and thus a first overriding concern when designing a turbine disc alloy is the choice of the concentration of elements which promote these phases, such that the desired strength levels are achieved. One can see this by using thermodynamic software such as Thermo-Calc to estimate the fractions of y' and y\" present in the alloys given in Table 4.1, and comparing the predictions with mechanical property data. The results, see Figure 4.17, confirm that the yield stress at 650 °C correlates very strongly with the sum of the fractions of the strengthening phases; the yield stress at ambient temperature behaves in the same way. The creep performance, for example the stress for 1000 h life at",
        "references": [
          "page_2_block_1",
          "page_16_block_1"
        ]
      }
    ]
  },
  {
    "page_number": 239,
    "content_blocks": [
      {
        "block_id": "page_17_block_1",
        "type": "image",
        "caption": "Fig. 4.18. Variation of the 1000 h creep rupture strength at 700 °C with the total fraction of the y' and y\" strengthening phases, for a number of common turbine disc alloys.",
        "image_type": "chart",
        "content": {
          "title": "1000h creep rupture strength at 700°C vs fraction of strengthening phases",
          "x_axis_label": "Fraction of strengthening phases (γ' + γ\")",
          "y_axis_label": "1000 h rupture strength at 700 °C (MPa)",
          "legend": [],
          "trend_description": "The scatter plot shows a positive correlation between the 1000-hour creep rupture strength at 700°C and the fraction of strengthening phases (γ' + γ\"). As the fraction increases, the rupture strength generally increases, from about 100 MPa for Hastelloy X (low fraction) to over 600 MPa for alloys like N18 and Udimet 710 (high fraction).",
          "extracted_data": []
        }
      },
      {
        "block_id": "page_17_block_2",
        "type": "image",
        "caption": "Fig. 4.19. The relative ‘significance' of the elemental concentrations and temperature for a neural network analysis of the yield and ultimate tensile strength (UTS) of turbine disc superalloys [17].",
        "image_type": "chart",
        "content": {
          "title": "Relative 'significance' of elements on yield strength and UTS",
          "x_axis_label": "Element / Temperature",
          "y_axis_label": "'Significance' (arbitrary units)",
          "legend": [
            "Yield strength",
            "UTS"
          ],
          "trend_description": "This bar chart illustrates the relative importance ('significance') of different elements and temperature on the yield strength and ultimate tensile strength (UTS) of superalloys, based on a neural network analysis. The elements Al and Ti have the highest significance, followed by Nb, Ta, Mo, and W. Temperature also has a significant negative effect. Elements like Fe, Mn, Si, C, B, and Zr have very low significance.",
          "extracted_data": []
        }
      },
      {
        "block_id": "page_17_block_3",
        "type": "text_block",
        "content": "700°C, shows a similar correlation; see Figure 4.18. These findings have been confirmed by a neural network analysis [17] on a dataset containing information on the compositions and strength levels of over 200 polycrystalline superalloys; this has confirmed that the concentrations of Al, Ti and Nb are the most influential in improving the yield properties; see Figure 4.19. Interestingly, when the neural network was interrogated after being trained, it predicted that higher Ti/Al ratios are important in conferring strength (see Figure 4.20); this is consistent with the hardening theories of Chapter 2, which emphasise the importance of the APB energy, which increases as the Ti/Al ratio is raised [18]. Cobalt was found to",
        "references": [
          "page_17_block_1",
          "page_17_block_2",
          "page_18_block_1"
        ]
      }
    ]
  },
  {
    "page_number": 240,
    "content_blocks": [
      {
        "block_id": "page_18_block_1",
        "type": "image",
        "caption": "Fig. 4.20. Predicted sensitivity of the room temperature yield and tensile (UTS) strength to variations in the Ti/Al ratio, using a neural network analysis [17].",
        "image_type": "chart",
        "content": {
          "title": "Predicted strength sensitivity to Ti/Al ratio",
          "x_axis_label": "Titanium/aluminium ratio",
          "y_axis_label": "Strength (MPa)",
          "legend": [
            "Tensile",
            "Yield"
          ],
          "trend_description": "The chart shows the predicted room temperature tensile and yield strengths as a function of the titanium/aluminium ratio, based on a neural network analysis. Both tensile and yield strengths increase as the Ti/Al ratio increases from 0.0 to 1.2. The increase is steep initially and then plateaus at higher ratios, especially for tensile strength. The dashed lines indicate the uncertainty bounds of the prediction.",
          "extracted_data": []
        }
      },
      {
        "block_id": "page_18_block_2",
        "type": "text_block",
        "content": "have negligible effect on the yield properties, but increasing proportions of molybdenum were predicted to be beneficial – using Astroloy as a baseline, an increase in concentration from zero to 20 wt%Mo was predicted to improve the yield stress by about 500 MPa. This information about the beneficial effect of Mo was used to help optimise the composition of the RR1000 superalloy; see Table 4.1. The importance of a high Ti/Al ratio in conferring strength can be further demonstrated by considering the data; if one plots the yield stress against the root of the sum of the strengthening phases, a reasonably straight line is found, consistent with the hardening theories of Chapter 2 one can then determine the extent to which any one alloy lies above or below this ‘mean', or expected, behaviour. The results are given in Figure 4.21. One can see that the alloys with high Ti/Al ratio are the ones which possess the highest strength, consistent with the neural network analysis of [17].",
        "references": [
          "page_2_block_1",
          "page_19_block_1"
        ]
      },
      {
        "block_id": "page_18_block_3",
        "type": "text_block",
        "content": "In practice, the yield stress of a turbine disc alloy has been found to depend critically on the heat treatment applied to it – particularly the solutioning treatment, which is carried out in the vicinity of the y' solvus. This is because, as indicated by the theoretical analysis given in Chapter 2, the size of the y' particles is as crucial as their volume fraction in determining the resistance to dislocation motion. For most turbine disc alloys, the y' solvus lies between 1050°C and 1200°C, the exact value being dependent upon the chemical composition. If the solutioning heat-treatment temperature is sub-solvus, the undissolved, or primary, γ' precipitates have a grain-pinning effect which restricts y-grain growth; see Figure 4.22. Super-solvus heat treatment eliminates the primary y' and the y grains are correspondingly coarser. It follows that the y' phase distribution is, in practice, rather complex; see Figure 4.23, which is a schematic illustration of the microstructure of a turbine disc alloy [19]. In addition to the primary y', intragranular secondary and tertiary y' particles are present within the y grains, typically at particle diameters of ~100nm and ~50 nm, respectively. This bimodal distribution occurs because of the interplay between the kinetics of y' particle nucleation, growth and coarsening, which occurs during isothermal solutioning and ageing heat treatments; the cooling rate is also important since the equilibrium fraction of y' is rarely attained during these, so that further y' nucleation and growth occurs during cooling. During the ageing heat treatment, which is typically carried out at around 700 °C for several hours, an age-hardening response is observed, as in many precipitation-hardened",
        "references": [
          "page_20_block_1",
          "page_21_block_1"
        ]
      }
    ]
  },
  {
    "page_number": 241,
    "content_blocks": [
      {
        "block_id": "page_19_block_1",
        "type": "image",
        "caption": "Fig. 4.21. Variation of the Ti/Al ratio in a number of polycrystalline superalloys, ranked in order of strength consistent with a deviation away from a perfect correlation of yield stress and the square root of the fraction of strengthening phases.",
        "image_type": "chart",
        "content": {
          "title": "Ti/Al ratio in polycrystalline superalloys",
          "x_axis_label": "Superalloy",
          "y_axis_label": "Ti/Al ratio",
          "legend": [
            "Above average strength",
            "Below average strength"
          ],
          "trend_description": "This bar chart displays the Ti/Al ratio for various polycrystalline superalloys, ranked by strength deviation. Alloys with a high Ti/Al ratio, such as Inconel 706 and Nimonic 942, are shown to have 'above average strength' (indicated by black bars), while many alloys with lower Ti/Al ratios have 'below average strength' (white bars).",
          "extracted_data": []
        }
      },
      {
        "block_id": "page_19_block_2",
        "type": "text_block",
        "content": "systems. The data in Figure 4.24 for the yield stress and UTS of the Udimet 720Li superalloy illustrate this; in this case, the length of the heat treatment is optimal at about 30 h [19]. When the y' particle distributions giving rise to this behaviour are examined, one finds that the size of the secondary γ' particles is unaltered by the heat treatment; see Figure 4.25. On the other hand, the tertiary γ' coarsens considerably, and this proves unambiguously that it controls the strength level achieved. Clearly, the heat treatment must be chosen carefully if optimum properties are to be attained. On the basis of these observations, one can argue that, for absolute static strength, higher solutioning temperatures are to be preferred, since the proportion of primary y' is then reduced, so that a greater proportion of the available y' is then placed in the range 50nm to 100 nm where it has the greatest effect.",
        "references": [
          "page_21_block_2",
          "page_22_block_1"
        ]
      },
      {
        "block_id": "page_19_block_3",
        "type": "text_block",
        "content": "The situation, however, is complicated because the fatigue properties must also be considered. The distribution of the y' precipitates has been found to have a significant influence on the dwell-time fatigue crack propagation (FCP) rate; for example, an improvement in FCP rate in the Paris regime of about an order of magnitude has been reported in ref. [20] when heat treatment was super-solvus rather than sub-solvus, this microstructural effect being more potent than minor changes in chemistry involving Nb/Ta ratio and Co content",
        "references": []
      }
    ]
  },
  {
    "page_number": 242,
    "content_blocks": [
      {
        "block_id": "page_20_block_1",
        "type": "image",
        "caption": "Fig. 4.22. Optical micrographs of RR1000 superalloy: (a) sub-solvus heat-treated for 4 h at 1130°C; (b) super-solvus heat-treated for 4 h at 1170 °C. The solvus temperature in this alloy is about 1150 °C. Note the grain-pinning effect, which occurs when the heat-treatment temperature is sub-solvus. (Courtesy of Rob Mitchell.)",
        "image_type": "photograph",
        "content": {
          "description": "Two optical micrographs of RR1000 superalloy showing the effect of heat treatment temperature. (a) Sub-solvus treatment at 1130°C results in a fine-grained structure with primary gamma-prime particles pinning the grain boundaries (scale bar 20µm). (b) Super-solvus treatment at 1170°C results in a much coarser grain structure as the pinning particles have dissolved (scale bar 200µm)."
        }
      }
    ]
  },
  {
    "page_number": 243,
    "content_blocks": [
      {
        "block_id": "page_21_block_1",
        "type": "image",
        "caption": "Fig. 4.23. Schematic illustration of the distribution of the y' phase in a turbine disc alloy [19].",
        "image_type": "schematic",
        "content": {
          "description": "A schematic diagram illustrating the microstructure of a turbine disc alloy, showing multiple gamma grains. Within each grain, there is a multi-modal distribution of gamma-prime (γ') precipitate phase: large primary γ' (1-10 µm) which are not solutioned; secondary γ' (70-120 nm) formed on cooling; and fine tertiary γ' (5-50 nm) precipitated at low temperatures. The gamma grains themselves are limited in size (5-22 µm) by Zener pinning from the primary γ' particles.",
          "ocr_text": "Primary y' (y' not solutioned during heat treatment) 1-10 µm, Tertiary y' (y' precipitated at low temperatures on cooling from the solution treatment) 5-10 nm after quenching 15-50 nm after ageing, Secondary y' (y' formed at high temperatures on cooling from the solution heat treatment) 70-120 nm, y-grains (limited in size by Zener pinning by primary y' during solutioning) 5-22 µm (ASTM 8-12)"
        }
      },
      {
        "block_id": "page_21_block_2",
        "type": "image",
        "caption": "Fig. 4.24. Hardening response of the Udimet 720Li superalloy due to heat treatment at 700 °C [19]. (a) Room temperature, UTS; (b) room temperature, 0.2% proof stress; (c) UTS at 600 °C; (d) 0.2% proof stress at 600°C.",
        "image_type": "chart",
        "content": {
          "title": "Hardening response of Udimet 720Li at 700°C",
          "x_axis_label": "Ageing time at 700 °C (h)",
          "y_axis_label": "Stress (MPa)",
          "legend": [
            "(a) Room temp, UTS",
            "(b) Room temp, 0.2% proof stress",
            "(c) UTS at 600°C",
            "(d) 0.2% proof stress at 600°C"
          ],
          "trend_description": "The chart shows the age-hardening response of Udimet 720Li. It plots Ultimate Tensile Strength (UTS) and 0.2% proof stress at both room temperature and 600°C as a function of ageing time at 700°C. All four properties show an initial increase, reaching a peak strength around 24-32 hours of ageing, followed by a slight decrease (over-ageing). The room temperature properties (a, b) show higher stress values than the 600°C properties (c, d).",
          "extracted_data": []
        }
      }
    ]
  },
  {
    "page_number": 244,
    "content_blocks": [
      {
        "block_id": "page_22_block_1",
        "type": "image",
        "caption": "Fig. 4.25. Characterisation of the bimodal distribution of y' in the Udimet 720Li superalloy and its response to ageing at 700 °C [19].",
        "image_type": "chart",
        "content": {
          "title": "Bimodal distribution of γ' in Udimet 720Li",
          "x_axis_label": "γ' size (nm)",
          "y_axis_label": "Frequency",
          "legend": [
            "16 h",
            "24 h",
            "42 h"
          ],
          "trend_description": "This line chart shows the frequency distribution of gamma-prime (γ') particle sizes in Udimet 720Li after different ageing times (16, 24, and 42 hours) at 700°C. The distribution is bimodal. The first peak, representing smaller particles, shifts to larger sizes and broadens as ageing time increases from 16h to 42h. The second peak, representing larger particles around 120 nm, remains relatively stable in position but changes in height, indicating coarsening of the smaller precipitates while the larger ones are more stable.",
          "extracted_data": []
        }
      },
      {
        "block_id": "page_22_block_2",
        "type": "image",
        "caption": "Fig. 4.26. Dwell fatigue crack propagation data for seven P/M superalloys at 704 °C and a 90 s hold, with R = 0.1 [20]. The base composition was Ni–11Cr–2.6Mo-3.8 Ti-3.9A1-5.7W, with 0.04, 0.03 and 0.1 of the trace elements C, B and Zr; Nb, Ta and Co were varied between 0 and 1, 1 and 2 and 15 and 19, respectively. All figures in wt%. Super-solvus processing clearly has a greater influence than modifications in the composition of the alloy.",
        "image_type": "chart",
        "content": {
          "title": "Dwell fatigue crack propagation in P/M superalloys at 704 °C",
          "x_axis_label": "Maximum stress intensity (MPa m¹/²)",
          "y_axis_label": "da/dt (mm/s)",
          "legend": [
            "Sub-solvus",
            "Super-solvus"
          ],
          "trend_description": "This log-log plot shows dwell fatigue crack propagation rate (da/dt) versus maximum stress intensity for seven P/M superalloys. The data is grouped into two bands based on processing: sub-solvus and super-solvus. The super-solvus processed alloys consistently show a significantly lower crack propagation rate (by about an order of magnitude) compared to the sub-solvus processed alloys across the range of stress intensities tested. This indicates that super-solvus processing provides better resistance to dwell fatigue crack growth.",
          "extracted_data": []
        }
      },
      {
        "block_id": "page_22_block_3",
        "type": "text_block",
        "content": "(see Figure 4.26). When super-solvus processing was employed, the cooling rate was also found to be important at constant y-grain size; the FCP rate increased by about a factor of 4 at a Kmax of 25 MPa m1/2 when air cooling rather than furnace cooling was employed – because the y' particle size decreased from 250 nm to 170 nm; see Figure 4.27. Combinations of the original super-solvus heat treatment followed by subsequent sub-solvus heat treatment were shown to be very detrimental, with a further increase in FCP rate of at least 3 this can be attributed to the dissolution of the larger γ' particles and the reprecipitation of smaller ones upon cooling. From these observations it seems that the γ' particle size",
        "references": [
          "page_22_block_2",
          "page_23_block_1"
        ]
      }
    ]
  },
  {
    "page_number": 245,
    "content_blocks": [
      {
        "block_id": "page_23_block_1",
        "type": "image",
        "caption": "Fig. 4.27. Dwell fatigue crack propagation data at 704 °C (90 s hold and R = 0.1) for an experimental P/M superalloy, heat-treated to give different γ' sizes [20]: super-solvus solutioning, followed by (a) furnace cooling, no resolutioning (b) air cooling, no resolutioning and (c) air cooling, sub-solvus resolutioning at 1171 °C.",
        "image_type": "chart",
        "content": {
          "title": "Dwell fatigue crack propagation data for an experimental P/M superalloy",
          "x_axis_label": "Maximum stress intensity (MPa m¹/²)",
          "y_axis_label": "da/dt (mm/s)",
          "legend": [
            "(a) furnace cooling",
            "(b) air cooling",
            "(c) air cooling, sub-solvus resolutioning"
          ],
          "trend_description": "A composite figure showing dwell fatigue crack propagation data and corresponding microstructures. The log-log plot shows that furnace cooling (a) results in the lowest crack propagation rates. Air cooling (b) leads to higher rates, and subsequent sub-solvus resolutioning (c) results in the highest, and thus worst, crack propagation rates. The accompanying micrographs (a, b, c) show the corresponding γ' precipitate structures, indicating that the larger precipitates from slower cooling (furnace cooling) are beneficial for crack propagation resistance. All micrographs have a 5 µm scale bar.",
          "extracted_data": []
        }
      },
      {
        "block_id": "page_23_block_2",
        "type": "text_block",
        "content": "distribution for optimum FCP resistance is different from that required for optimum static strength. From a practical standpoint, however, it is not usually possible to manipulate the y' particle distribution independently of the size of the y grains, and this represents a dilemma when designing the heat treatment for a turbine disc superalloy. Tensile strength and low-cycle-fatigue (LCF) life (controlled largely by fatigue initiation) are best when the grain size is small, but the creep properties and fatigue crack propagation rates are not optimum; these are better at large grain sizes. This is illustrated in Figure 4.28, which is adapted from ref. [21]. For a balanced portfolio of properties, a compromise needs to be struck between the need for absolute static strength and resistance to cyclic fatigue crack propagation. This challenge is discussed further in the following section.",
        "references": [
          "page_24_block_1"
        ]
      }
    ]
  },
  {
    "page_number": 246,
    "content_blocks": [
      {
        "block_id": "page_24_block_1",
        "type": "image",
        "caption": "Fig. 4.28. Schematic illustration of the important properties of turbine disc alloys and their dependence upon grain size. After ref. [21].",
        "image_type": "chart",
        "content": {
          "title": "Property dependence on grain size in turbine disc alloys",
          "x_axis_label": "Grain size (µm)",
          "y_axis_label": "Normalised life or strength",
          "legend": [],
          "trend_description": "This schematic chart illustrates the trade-off in mechanical properties as a function of grain size. Tensile strength and LCF (low-cycle fatigue) life decrease as grain size increases. Conversely, creep strength and resistance to dwell crack growth increase with increasing grain size. This highlights the need for a compromise in selecting an optimal grain size for turbine disc applications.",
          "extracted_data": []
        }
      },
      {
        "block_id": "page_24_block_2",
        "type": "text_block",
        "content": "4.2.2 Guideline 2",
        "references": []
      },
      {
        "block_id": "page_24_block_3",
        "type": "text_block",
        "content": "The grain size should be chosen for the desired combination of yield strength, resistance to fatigue crack initiation (both of which scale inversely with grain size), creep strength and resistance to fatigue crack growth (which scale directly with it). A size in the range 30 µm to 50 µm is commonly chosen.",
        "references": []
      },
      {
        "block_id": "page_24_block_4",
        "type": "text_block",
        "content": "The necessity to control the grain size has been demonstrated by a number of researchers, but a consideration of the careful work of Bain et al. [22] is warranted because all of the important properties – yield, fatigue and creep were measured and reported. The Udimet 720 superalloy, processed using VIM/VAR and then combinations of hot-die or isothermal forging and sub- or super-solvus heat treatments, was considered. Identical double ageing treatments of 760°C/8 h/air cool and 650°C/24 h/air cool were performed in all cases. In this way, uniform grain sizes of 19 µm, 90 µm, 127 µm and 360 µm (corresponding to ASTM grain sizes of 8.5, 4, 3 and 0, respectively) were produced; unfortunately, one cannot rule out possible differences in the distributions of secondary and tertiary γ', although the micrographs presented [22] indicate that no primary γ' was present other than in the 19 µm material. The testing of tensile specimens indicated that the finest-grained material exhibited a room temperature yield stress (YS) of about 1200 MPa, approximately 200 MPa greater than the coarsest-grained material a figure which is approximately equal to the difference in the YS reported for Udimet 720Li in the peak-aged and over-aged conditions; see Figure 4.29 (note that the Udimet 720 and 720Li superalloys have marginally differing chemistries (see Table 4.1)). The improvement reported in the ultimate tensile strength (UTS) was of a similar magnitude. Strain-controlled LCF tests were also carried out on smooth, polished testpieces with R = 0 and a frequency of 0.33 Hz at a total strain range of 0.80%. The LCF results reflect the improvements in YS won by grain refinement; the LCF life was approximately one order of magnitude worse at the largest grain size of 360 µm than at 19 µm. These considerations indicate that for polycrystalline superalloys, for the best static yield and LCF properties, fine grain sizes are to be preferred. This grain size dependence of the LCF performance must be added to the intrinsic LCF strength due the",
        "references": [
          "page_25_block_1",
          "page_15_block_1"
        ]
      }
    ]
  },
  {
    "page_number": 247,
    "content_blocks": [
      {
        "block_id": "page_25_block_1",
        "type": "image",
        "caption": "Fig. 4.29. Data for the mechanical properties of the Udimet 720 superalloy, as a function of the grain size developed by varying combinations of hot-die or isothermal forging and sub- or super-solvus heat treatments: (a) yield stress (YS) and ultimate tensile strength (UTS), (b) creep rupture life at 700 °C/690 MPa and low-cycle-fatigue (LCF) life at 650 °C at a total strain range of 0.8% with R = 0. Data from ref. [22].",
        "image_type": "chart",
        "content": {
          "title": "Mechanical properties of Udimet 720 superalloy vs. grain size",
          "x_axis_label": "Grain size (µm)",
          "y_axis_label": "Stress (MPa) / LCF life (h) / Creep rupture life (h)",
          "legend": [
            "UTS",
            "YS",
            "Creep rupture life",
            "LCF"
          ],
          "trend_description": "This figure contains two charts showing the effect of grain size on mechanical properties of Udimet 720. Chart (a) shows that both Ultimate Tensile Strength (UTS) and Yield Stress (YS) decrease as grain size increases from approximately 20 µm to 400 µm. Chart (b) shows that Low-Cycle Fatigue (LCF) life decreases significantly with increasing grain size, while Creep Rupture Life increases with increasing grain size, illustrating the property trade-off.",
          "extracted_data": []
        }
      },
      {
        "block_id": "page_25_block_2",
        "type": "text_block",
        "content": "alloy composition [23,24], which correlates strongly with the y' fraction and thus also the yield stress; see Figure 4.30.",
        "references": [
          "page_26_block_1"
        ]
      },
      {
        "block_id": "page_25_block_3",
        "type": "text_block",
        "content": "The influence of the grain size is very different when one considers the rates of fatigue crack growth and the creep rupture performance. Bain et al. [22] performed constant load creep tests at 700°C and 690 MPa; for the largest grain size of 360 µm, the rupture life approached 600 h under these conditions, but at 19 µm it decreased to about 200 h. Similar observations have been made [25] in the NR3 superalloy heat treated at super- and sub-solvus temperatures to give coarse- and fine-grain structures, respectively (see Figure 4.31);",
        "references": [
          "page_27_block_1"
        ]
      }
    ]
  },
  {
    "page_number": 248,
    "content_blocks": [
      {
        "block_id": "page_26_block_1",
        "type": "image",
        "caption": "Fig. 4.30. Strain-controlled low-cycle-fatigue data (R = -1, 0.33 Hz) at 650 °C for various turbine disc alloys: (a) plot of total strain range vs. number of cycles to failure [23], and (b) stabilised cyclic stress-strain curves, on which the cyclic stress is plotted against the inelastic (plastic) strain range [24]. Note the poorer performance of alloys such as Waspaloy, which have a lower y' fraction and therefore a smaller yield stress.",
        "image_type": "chart",
        "content": {
          "title": "Low-cycle-fatigue data for various turbine disc alloys at 650°C",
          "x_axis_label": "Cycles to failure / Δεin/2",
          "y_axis_label": "Δε (%) / Δσ/2 (MPa)",
          "legend": [
            "H+F Rene 95",
            "HIP Merl 76",
            "NASA IIB-7",
            "IN 100",
            "H+F Astroloy",
            "HIP Astroloy",
            "Waspaloy"
          ],
          "trend_description": "Two charts presenting low-cycle fatigue (LCF) data for several turbine disc alloys. Chart (a) is a strain-life (ε-N) plot, showing total strain range vs. cycles to failure. Alloys like Rene 95 and Merl 76 show superior fatigue life compared to Waspaloy. Chart (b) shows cyclic stress-strain curves, plotting cyclic stress amplitude against inelastic strain amplitude. Higher strength alloys like NASA IIB-7 and Merl 76 sustain higher stresses for a given inelastic strain compared to lower strength alloys like Waspaloy.",
          "extracted_data": []
        }
      },
      {
        "block_id": "page_26_block_2",
        "type": "text_block",
