Repository: Sunriverwood/SuperalloyKgRAG

# SuperalloyKgRAG: 基于知识图谱的高温合金领域 RAG 推理框架

> 文档状态：已于 2026-03-24 对齐当前主流程（索引、查询、推理、评测）。
> 
> 文档维护范围：`README.md` 与 `docs/`；本次更新按要求忽略 `draw/` 与 `visualizations/` 目录内容。

## 1. 项目概述

**SuperalloyKgRAG** 是一个针对高温合金（Superalloys）领域的垂直检索增强生成（RAG）系统。本项目旨在解决传统文本切片 RAG 在处理复杂材料科学问题时的局限性。

通过引入多模态解析（OCR/VLM）与图神经网络（GNN），本框架实现了从非结构化 PDF 文档到结构化知识图谱的端到端构建。系统内置**无监督图推理引擎**，利用 RGAT（关系图注意力网络）与 Personalized PageRank 算法，支持多跳推理（Multi-hop Reasoning）与可解释性路径生成，有效提升了针对“成分-工艺-结构-性能”复杂关联问题的回答准确率。

### data/ (数据存储 - 自动生成)

- `original_data/books/`: 默认书籍类 PDF 输入目录（由 `vlm_parser.input_dir` 控制）。
- `original_data/full_text/`: 默认论文全文输入目录（由 `paper_parser.input_dir` 控制）。
- `processed_jsons/`: OCR 解析后的中间 JSON 文件。

File: data/processed_jsons/The-Superalloys-Fundumentals-and-Applications-321-360.json (part 2 of 3)
[
          "y_axis_label": "Stress range (MPa)",
          "legend": [
            "(1) Co–32Ni–21Cr–8Al–Y",
            "(2) Ni–8Co–12Cr–7Al–Y",
            "(3) Ni–7Co–12Cr–17Al–Y",
            "(4) Uncoated"
          ],
          "trend_description": "This log-log plot shows stress range versus number of cycles to failure for the CMSX-4 superalloy under TMF conditions. The uncoated condition (4) exhibits the longest fatigue life. All three overlay coatings reduce the TMF life. The cobalt-based LCO-22 coating (1) shows the most significant reduction in life, while the nickel-based coatings (2 and 3) perform better but are still detrimental compared to the uncoated substrate."
        }
      },
      {
        "block_id": "page_13_block_3",
        "type": "text_block",
        "content": "the DBTT by several hundred degrees; see Figure 5.34 [83]. During testing under thermal cycling conditions, the effect of an overlay coating is mixed. Tamarin and co-workers [1,84] have reported that when CMSX-4 is coated with overlay coatings and tested in a load-controlled thermal-mechanical fatigue (TMF) rig, the coating reduces specimen life very considerably, with cobalt-based overlays being more detrimental than nickel-based ones, consistent with their greater brittleness; see Figure 5.35. On the other hand, Wood et al. [85]",
        "references": [
          "page_13_block_1",
          "page_13_block_2"
        ]
      }
    ]
  },
  {
    "page_number": 14,
    "content_blocks": [
      {
        "block_id": "page_14_block_1",
        "type": "image",
        "caption": "Fig. 5.36. Cross-section of CoNiCrAlY overlay coating on IN738LC substrate after TMF testing, showing extensive evidence of cracking [85].",
        "image_type": "photograph",
        "content": {
          "description": "Two cross-sectional micrographs, (a) and (b), of a CoNiCrAlY overlay coating after TMF testing. Image (a) is a lower magnification view showing multiple surface cracks. Image (b) is a higher magnification view (50 µm scale bar) focusing on a single, large crack that has propagated from the surface deep into the coating layer."
        }
      },
      {
        "block_id": "page_14_block_2",
        "type": "text_block",
        "content": "have tested a CoNiCrAlY-type coating on conventionally cast IN738LC in strain-controlled TMF, with cycling carried out between 300 °C and 900 °C with a two-minute dwell period after heating and cooling. Extensive cracking of the coating was observed prior to failure (see Figure 5.36); however, the fatigue lives of coated and uncoated specimens were not substantially different.",
        "references": [
          "page_14_block_1"
        ]
      },
      {
        "block_id": "page_14_block_3",
        "type": "text_block",
        "content": "When a thermal barrier coating (TBC) is employed, the resistance to thermal cycling (for example, in a burner rig test) is dependent upon the composition of the overlay coating onto which it is placed; see Figure 5.37 [86]. The TBC life has been found to correlate strongly with the resistance to oxidation displayed by the overlay, which is now acting as a bond coat [87,88]. For instance, during thermal cycling tests of TBCs fabricated from ZrO2–6.1 wt%Y2O3 and NiCrAlY overlay coatings of various compositions which were placed on the Mar-M200+Hf superalloy, the spallation life is found to correlate strongly with the specific weight gain due to oxidation; see Figure 5.38. TBC spallation life is lowest",
        "references": [
          "page_15_block_1",
          "page_16_block_1"
        ]
      }
    ]
  },
  {
    "page_number": 15,
    "content_blocks": [
      {
        "block_id": "page_15_block_1",
        "type": "image",
        "caption": "Fig. 5.37. Results from burner rig thermal cycle tests showing lives of TBCs using three different compositions of NiCrAlY bond coat, placed on Waspaloy substrates, with ZrO2–7 wt%Y2O3 top coat [86].",
        "image_type": "chart",
        "content": {
          "title": "Lives of TBCs with different NiCrAlY bond coat compositions",
          "x_axis_label": "Bond coat composition",
          "y_axis_label": "Cycles",
          "legend": [],
          "trend_description": "The bar chart shows the thermal cycle life (in cycles) of TBCs with three different NiCrAlY bond coat compositions. The life increases significantly with changes in composition: Ni-16Cr-6Al-Y has the shortest life (around 300 cycles), Ni-18Cr-12Al-Y has an intermediate life (around 1000 cycles), and Ni-35Cr-6Al-Y has the longest life (around 1600 cycles)."
        }
      },
      {
        "block_id": "page_15_block_2",
        "type": "text_block",
        "content": "when the rate of oxidation is greatest, and vice versa. These effects are discussed further in Section 5.5.",
        "references": []
      },
      {
        "block_id": "page_15_block_3",
        "type": "text_block",
        "content": "5.4 Diffusion coatings\nAluminide coatings are prone to microstructural degradation during service. Broadly speak-ing, two distinct modes arise. The first involves interdiffusion of the aluminide coating – which is initially rich in the β–NiAl phase – with the superalloy substrate causing concentration gradients set up by the coating deposition to become less pronounced. In particular, the aluminium concentration becomes reduced over time such that the y' phase is promoted at the expense of ß, which itself becomes increasingly susceptible to transformation to the martensitic form β' via the reaction β → β' as its stoichiometry is lost [89]. Due to these interdiffusional fluxes, Kirkendall voiding can also be found in some coating/substrate combinations [90]. Particularly for the third-generation single-crystal superalloys which are rich in Re, interdiffusion promotes the formation of a 'secondary reaction zone' (SRZ) beneath the interdiffusion zone (IDZ) [91,92]; see Figure 5.39. This occurs by a discontinuous phase transformation, in which a y' matrix forms containing needles of the y and the topologically close-packed phase P; thus, SRZ formation causes recrystallisation of the γ/γ' structure, but it has been demonstrated that there is no significant texture induced [92]. It is interesting to note that a single-crystal superalloy can be prone to the SRZ effect even though TCP precipitation does not occur within the bulk, even after extended periods of time at temperature – an anomaly which occurs, for example, with the MC-NG superalloy [92].",
        "references": [
          "page_17_block_1"
        ]
      }
    ]
  },
  {
    "page_number": 16,
    "content_blocks": [
      {
        "block_id": "page_16_block_1",
        "type": "image",
        "caption": "Fig. 5.38. Effect of bond coat concentration on the oxidation behaviour and TBC life of Ni-Cr-Al-Y/ZrO2–6.1 wt%Y2O3 system for cyclic testing to a maximum temperature of 1100 °C: (a) aluminium concentration and (b) yttrium concentration [87,88].",
        "image_type": "chart",
        "content": {
          "title": "Effect of bond coat concentration on oxidation behaviour and TBC life",
          "x_axis_label": "Cycles to failure",
          "y_axis_label": "Specific weight gain (mg/cm²)",
          "legend": [
            "Ni-35.0Cr-5.9Al-0.95Y",
            "Ni-35.4Cr-11.1Al-0.74Y",
            "Ni-35.7Cr-18.5Al-0.80Y",
            "Ni-35.4Cr-6.2Al-0.14Y",
            "Ni-35.4Cr-6.2Al-0.22Y",
            "Ni-35.4Cr-6.2Al-1.35Y"
          ],
          "trend_description": "Two charts, (a) and (b), plot specific weight gain versus cycles to failure. Chart (a) shows that increasing the aluminium concentration from 5.9Al to 18.5Al leads to higher rates of weight gain and significantly shorter TBC life. Chart (b) shows the effect of yttrium concentration. Very low (0.14Y) and very high (1.35Y) yttrium levels result in faster weight gain and shorter life compared to intermediate levels (0.22Y and 0.95Y), suggesting an optimal yttrium concentration exists."
        }
      }
    ]
  },
  {
    "page_number": 17,
    "content_blocks": [
      {
        "block_id": "page_17_block_1",
        "type": "image",
        "caption": "Fig. 5.39. Scanning electron micrograph of a Pt-aluminide diffusion coating on the CMSX-10 single-crystal superalloy, heat treated at 1100 °C for 1000 h; note the formation of the secondary reaction zone (SRZ) beneath the interdiffusion zone. (Courtesy of Matthew Hook.)",
        "image_type": "photograph",
        "content": {
          "description": "A cross-sectional scanning electron micrograph with a 40 µm scale bar. It shows a Pt-aluminide coating on a superalloy after heat treatment. Different zones are labeled: the outer γ' + IDZ (interdiffusion zone), the SRZ (secondary reaction zone) containing γ' + TCPs (topologically close-packed phases), and the underlying γ/γ' substrate."
        }
      },
      {
        "block_id": "page_17_block_2",
        "type": "text_block",
        "content": "When a SRZ forms, it is usually already present in the as-coated condition but it then thickens parabolically with time, consistent with growth being diffusion-controlled. The nucleation of the SRZ reaction has, however, been shown to depend upon the surface preparation of the superalloy prior to coating – electropolishing prevents the reaction in cases where shot peening promotes it, with grit-blasting and grinding giving behaviour between these two limits [91]. The second mode of degradation is due to the formation of an alumina scale by the process of oxidation. Both the first and second modes of degradation cause depletion of Al from the coating such that its useful working life is rendered finite.\nIn view of the high fraction of the β–NiAl phase in aluminide coatings, emphasis has been placed on elucidating the mechanism of Al2O3 formation which occurs on 'model' NiAl-based alloys and the effects of doping them with different elements [93]. It has become clear that pure β–NiAl is prone to the formation of metastable cubic (otherwise known as 'transition') aluminas such as γ, 8 or 0−Al2O3, particularly at temperatures below 1050 °C, when water vapour is present and/or when the oxygen partial pressure is low [94]. Characteristics of the cubic aluminas include (i) an unusual morphology consisting of whiskers, which is indicative of a growth mechanism controlled by outward migration of the Al3+ cation, as confirmed by 18O2 tracer studies [95] and (ii) an epitaxial orientation relationship with the superalloy substrate, which is absent for the a-Al2O3 compound [96]. However, transformation to the equilibrium a-Al2O3 is always observed to occur rapidly thereafter, beginning at the metal-oxide interface. The polycrystalline scale which forms always displays (at least for undoped NiAl) a characteristic ‘ridged' morphology at the high angle boundaries (see Figure 5.40) [93,97], probably as a consequence of outward diffusion of the Al3+ cation along them [98]; low-angle grain boundaries, cracks and porosity are also",
        "references": [
          "page_18_block_1"
        ]
      }
    ]
  },
  {
    "page_number": 18,
    "content_blocks": [
      {
        "block_id": "page_18_block_1",
        "type": "image",
        "caption": "Fig. 5.40. Schematic illustration of the ridged morphology of a-Al2O3 formed on β–NiAl, the ridges forming due to the growth occurring from distinct nucleation events [97].",
        "image_type": "schematic",
        "content": {
          "description": "This schematic illustrates the cross-section of a ridged oxide scale formed on a β-NiAl substrate. It labels various features including an outer oxide ridge, spoke-like ridges, radial transformation cracks, high-angle boundaries, sub-grain boundaries, porosity, Zr-rich precipitates, and an inner oxide ridge where cracks are healed by polycrystalline α-Al2O3. The diagram explains how ridges form from distinct nucleation events.",
          "ocr_text": "Zr-rich precipitates Porosity High-angle boundary Sub-grain boundaries Outer oxide ridge Radial transformation crack Spoke-like ridges Inner oxide ridge, crack healed by polycrystalline α-Al2O3"
        }
      },
      {
        "block_id": "page_18_block_2",
        "type": "image",
        "caption": "Fig. 5.41. Scanning electron micrograph images of the surface of a CVD (Ni,Pt)Al coating oxidised at 1150 °C for 200 h. Note that no scale spallation is observed, but thin plates of alumina had apparently flaked off some parts of the surface, leaving the underlying scale intact [99].",
        "image_type": "photograph",
        "content": {
          "description": "A top-down scanning electron micrograph of an oxidized (Ni,Pt)Al coating surface, with a 30 µm scale bar. The surface shows a network-like or cellular structure characteristic of the underlying grain boundaries. Some areas show evidence of thin plates of alumina that have flaked off, revealing the intact scale underneath, but no widespread spallation is visible."
        }
      },
      {
        "block_id": "page_18_block_3",
        "type": "text_block",
        "content": "present, see Figure 5.41 [99]. In their analysis of Zr-doped NiAl, which was oxidised first in 16O2 then 18O2 at 1200 °C, Prescott et al. [100] measured secondary ion mass spectrometry (SIMS) depth profiles on untransformed 0-Al2O3 and transformed a-Al2O3 (see Figure 5.42), and demonstrated that (i) one has 18O and 16O enrichment, respectively, in these two cases, (ii) a 18O signal, which is greater than that for 16O at depth, and (iii) a Zr",
        "references": [
          "page_18_block_2",
          "page_19_block_1"
        ]
      }
    ]
  },
  {
    "page_number": 19,
    "content_blocks": [
      {
        "block_id": "page_19_block_1",
        "type": "image",
        "caption": "Fig. 5.42. Secondary ion mass spectrometry (SIMS) depth profiles obtained from Zr-doped NiAl oxidised for 12 min at 1200 °C [100]: (a) from untransformed, metastable 0-Al2O3 and (b) from transformed, stable a-Al2O3.",
        "image_type": "chart",
        "content": {
          "title": "SIMS depth profiles of Zr-doped NiAl",
          "x_axis_label": "Time (min)",
          "y_axis_label": "Counts/s",
          "legend": [
            "AlO(16)",
            "AlO(18)",
            "Ni",
            "ZrO"
          ],
          "trend_description": "Two SIMS depth profiles, (a) for metastable θ-Al2O3 and (b) for stable α-Al2O3, are shown. The y-axis (Counts/s) is logarithmic. In (a), the AlO(18) signal is high near the surface and decreases with depth, while the AlO(16) signal is lower. In (b), the AlO(16) signal is high at the surface, and the AlO(18) signal is high deeper into the oxide layer. In both plots, the ZrO signal peaks near the metal-oxide interface. This indicates different growth mechanisms for the two oxide phases."
        }
      },
      {
        "block_id": "page_19_block_2",
        "type": "text_block",
        "content": "signal, which is greatest at the oxide/scale interface in the two cases. These observations imply that during growth of a-Al2O3 there is a strong component of O²- anion transport inwards; taken with the observation of the ridged morphology, it seems likely that growth occurs by mixed Al³+ cation and O²- anion grain-boundary transport. However, doping with reactive elements (REs) such as Y, Hf, La and Zr has some significant effects. There is a tendency for thick oxide scales to exhibit a columnar morphology, although the effects of the REs are less pronounced when scale formation occurs at higher temperatures [94]. It has been postulated in a 'dynamic segregation theory' that the REs, which have a strong tendency to segregate to the grain boundaries in a-Al2O3, suppress the outward diffusion of Al3+ [73]; while there is, as yet, no direct evidence to confirm this, it seems plausible on account of the significant affinity of the REs for oxygen, which should promote their migration outwards along the grain boundaries such that rare-earth oxides are formed at the scale/gas interface – for which there is considerable evidence [73]. The dominant",
        "references": []
      }
    ]
  },
  {
    "page_number": 20,
    "content_blocks": [
      {
        "block_id": "page_20_block_1",
        "type": "image",
        "caption": "Fig. 5.43. Total mass gain of specimen/spall and specific spalled oxide for various Ni–Al alloys (+0.05 at% Hf) after ten 100 h cycles at 1200 °C [105].",
        "image_type": "chart",
        "content": {
          "title": "Total mass gain and spalled oxide for Ni-Al alloys",
          "x_axis_label": "Al content (at%)",
          "y_axis_label": "Total mass gain (mg/cm²)",
          "legend": [
            "Total mass gain",
            "Spalled oxide"
          ],
          "trend_description": "The bar chart shows the total mass gain and the mass of spalled oxide for Hf-doped Ni-Al alloys with varying Al content. At Al contents below ~40 at%, both the total mass gain and the amount of spalled oxide are very high, indicating poor oxidation resistance. Above 40 at% Al, both metrics drop significantly, indicating the formation of a stable, protective oxide scale. A peak in spallation is noted around 32.6 at% Al, associated with NiAl2O4 formation."
        }
      },
      {
        "block_id": "page_20_block_2",
        "type": "text_block",
        "content": "scale-spallation mechanism of Al2O3 from NiAl is the formation of interfacial voids, which presumably form by the Kirkendall effect; it has been widely reported that RE additions suppress such void formation [101–103].\nWith regard to the effects of differences in composition of β-NiAl, the results of a systematic series of studies [104,105] can be summarised as follows. The oxidation performance of β-NiAl is not strongly sensitive to changes in stoichiometry induced by differing Al/Ni ratios; however, once the Al concentration drops below ~40at% such that a substantial amount of Ni3Al is present, then spallation occurs more rapidly; see Figure 5.43. Hafnium-doped NiAl has been found to form an extremely slow-growing, adherent scale [105]; in fact, when doped with 0.05 at%Hf, NiAl has been found to be the most oxidation resistant substrate in a wide-ranging comparison of all types of a-Al2O3 formers and RE dopants [94]. Zirconium is also best suited at a dopant concentration of 0.05 at%, but Y is required at higher levels of 0.1 at% and La at lower levels of a few 100 ppm; there is some indication of a synergistic effect by which co-doping of two or more REs allows the total content to be reduced [106]. The solubility of the RE in the coating is considered to be an important issue, which explains why La and Y work less well than Zr in β–NiAl diffusion coatings, but adequately in the MCrAlY overlay coatings. The Pt effect has been studied, but no strong evidence has been found to support the widely held view that it acts as a diffusion barrier, or that it reduces substantially the a-Al2O3 scale growth rate [12,107]. Moreover, it appears that Pt does not act as a RE; 100 times more Pt than Hf is required to improve the scale adherence of near-stoichiometric NiAl (see Figure 5.44), and the scale morphology is not altered substantially. However, recent studies of the oxidation behaviour of ternary Ni-Al-Pt alloys have been revealing [105] – for pure Ni-Al unalloyed with Pt, the concentration below which a Ni-rich rather than an a–Al2O3 scale was found to form during 500 h cyclic oxidation between ambient and 1000 °C was found to lie between 40.0",
        "references": [
          "page_20_block_1",
          "page_21_block_1"
        ]
      }
    ]
  },
  {
    "page_number": 21,
    "content_blocks": [
      {
        "block_id": "page_21_block_1",
        "type": "image",
        "caption": "Fig. 5.44. Specimen mass change during oxidation (1 h cycles at 1150 °C in dry, flowing O2) for various near-stiochiometric NiAl alloys alloyed with Pt [105].",
        "image_type": "chart",
        "content": {
          "title": "Specimen mass change during oxidation for NiAl alloys with Pt",
          "x_axis_label": "Number of 1h cycles at 1150 °C",
          "y_axis_label": "Specimen mass change (mg/cm²)",
          "legend": [
            "5.2 at%Pt",
            "2.4 at%Pt",
            "NiAl+Hf",
            "1.0 at%Pt",
            "0.12 at%Pt",
            "Undoped NiAl"
          ],
          "trend_description": "The chart shows the specimen mass change versus number of oxidation cycles for NiAl alloys with different platinum (Pt) additions. Undoped NiAl shows initial weight gain followed by significant weight loss. Low Pt additions (0.12 and 1.0 at%) also result in weight loss after an initial gain. Higher Pt additions (2.4 and 5.2 at%) and the addition of Hf result in continuous, parabolic weight gain, indicating the formation of a stable, adherent oxide scale."
        }
      },
      {
        "block_id": "page_21_block_2",
        "type": "text_block",
        "content": "and 42.5 at%Al. However, when 5.6 at%Pt was added to Ni–38.7 at%Al, no Ni-rich scale was formed and low rates of mass gain were observed. Thus, the addition of Pt was found to suppress the formation of Ni-rich oxides and improved the selective oxidation of Al to a-Al2O3, by lowering the Al concentration required to achieve it. The strong influence of Pt on the behaviour of Al in Ni–Al–Pt ternary alloys has recently been confirmed by Gleeson and co-workers [107], who have reported up-hill diffusion of Al in the y' phase in the presence of a concentration gradient of platinum, implying that Pt reduces the Al activity; it is possible that similar effects would occur in the B-phase, but this needs to be tested. Platinum modification has been shown to reduce the sensitivity to sulphur and to suppress the formation of voids at the oxide/metal interface [108].\nRecently, much attention has been paid to the gradual surface roughening of the aluminide bond coats during thermal cycling, primarily because of its perceived influence on TBC life [109]. The effect occurs predominantly during cyclic oxidation (see Figure 5.45), being much less pronounced after isothermal oxidation [110]. The effect, which has also been termed 'rumpling', has been postulated to occur due to growth strains in the oxide combined with the oxide/metal thermal expansion mismatch [111,112]. Transformation strains associated with martensitic reaction of the B-phase have also been suggested to have an influence [113]. However, recent experiments have eliminated some of the possible reasons for the rumpling effect; it has been found to persist even when thermal cycling is carried out in vacuum and when cycling is carried out between 1150 °C and 750 °C, the lower temperature being above the martensite start temperature [114,115]. These observations imply that",
        "references": [
          "page_22_block_1"
        ]
      }
    ]
  },
  {
    "page_number": 22,
    "content_blocks": [
      {
        "block_id": "page_22_block_1",
        "type": "image",
        "caption": "Fig. 5.45. Optical micrographs (plan view) of superalloy coupons with low-activity Pt-modified CVD aluminide coating and 7 wt%YSZ TBC deposited by EB-PVD, subjected to cyclic oxidation (dwell time of 1 h at 1150 °C) and viewed under oblique illumination to reveal the topology of the thermally grown oxide (TGO): (a) before oxidation, (b) after 250 cycles, (c) after 450 cycles and (d) after isothermal oxidation for 500 h at 1150 °C [110].",
        "image_type": "photograph",
        "content": {
          "description": "Four optical micrographs, labeled (a) to (d), show the surface topology of a TBC-coated coupon at different stages. (a) 'As deposited' shows a relatively smooth surface. (b) 'Cyclic oxidation' after 250 cycles and (c) after 450 cycles show progressively increasing surface roughening or 'rumpling'. (d) 'Isothermal oxidation' for 500 h shows a much smoother surface compared to the cyclically oxidized samples, indicating that thermal cycling is the primary cause of the rumpling."
        }
      },
      {
        "block_id": "page_22_block_2",
        "type": "text_block",
        "content": "neither the martensitic reaction nor the growth of the alumina scale are required for rumpling to be observed, although it is conceivable that they contribute to the effect. Furthermore, no rumpling is observed on the surface of bulk (Ni, Pt)Al alloys chosen to have compositions similar to that of a typical Pt-Al bond coat [114,115]. Given these circumstances, it seems likely that interactions between the bond coat and the superalloy substrate are responsible for the rumpling effect. Moreover, since rumpling occurs with a characteristic wavelength close to the β-grain size of the aluminide coating [116,117], the β → γ' transformation is implicated since y' precipitation occurs preferentially on the β-grain boundaries contained within the coating.",
        "references": []
      },
      {
        "block_id": "page_22_block_3",
        "type": "text_block",
        "content": "5.5 Failure mechanisms in thermal barrier coating systems\n5.5.1 Introduction\nA thermal barrier coating (TBC) system is prone to failure under the action of thermal cycling between ambient temperature (as at engine start-up) and the working conditions experienced during service. Most usually, this manifests itself as delamination at (or near to) the interface between the bond coat and the ceramic top coat; see Figure 5.46 [118]. It occurs during cooling, or very soon after ambient conditions are attained; however, it is rare for the coating to fail completely – some pieces of it remain intact, and significant scatter is observed in the time to failure if testing is repeated under identical conditions. The driving force for delamination arises from the temperature gradients set up during thermal cycling coupled with the differing thermal expansion coefficients of the various constituents present (for example, superalloy substrate, bond coat, ceramic top coat), but, as will be seen, various degradation mechanisms arise [14,119]; some or all of these must operate before failure finally occurs. It is emphasised that, at this point, controversy exists concerning the circumstances leading to TBC failure – possibly due to the difficulty in reproducing the",
        "references": [
          "page_23_block_1"
        ]
      }
    ]
  },
  {
    "page_number": 23,
    "content_blocks": [
      {
        "block_id": "page_23_block_1",
        "type": "image",
        "caption": "Fig. 5.46. Failure of an EB-PVD YSZ/NiCoCrAlY thermal barrier coating on a service-exposed high-pressure vane of a commercial civil aeroengine [118].",
        "image_type": "photograph",
        "content": {
          "description": "A photograph of a high-pressure turbine vane from a commercial aeroengine. A large section of the thermal barrier coating has spalled off from the airfoil surface, exposing the darker substrate material underneath. This illustrates a typical in-service failure mode of a TBC."
        }
      },
      {
        "block_id": "page_23_block_2",
        "type": "text_block",
        "content": "failure conditions (for example, temperature gradients, cycling times) pertinent to the gas turbine in the laboratory; although much research is still being carried out on this topic, some common characteristics have been identified. It has also become clear that TBC life is very dependent upon the combination of materials (substrate, bond coat, ceramic) and processes (EB-PVD, plasma spraying) used. The possibility of TBC failure represents a major threat to the integrity of a turbine engine – consequently, much attention is being paid to the factors which exacerbate it. From an engineering standpoint, a predictive capability is required so that full advantage can be taken of the extra temperature capability warranted by the presence of the TBC; this will allow them to be used in ‘prime-reliant' rather than 'band-aid' mode. However, at the time of writing, this has not yet been achieved – there is a need to identify and quantify the chemical and mechanical factors which are the precursors to failure.",
        "references": []
      },
      {
        "block_id": "page_23_block_3",
        "type": "text_block",
        "content": "5.5.2 Observations of failure mechanisms in TBC systems\nIt is helpful to summarise the various observations which have been made concerning the microstructural degradation effects and failure mechanisms occurring in TBC systems. They are as follows.",
        "references": []
      }
    ]
  },
  {
    "page_number": 24,
    "content_blocks": [
      {
        "block_id": "page_24_block_1",
        "type": "image",
        "caption": "Fig. 5.47. Microstructural and morphological evolution at various stages of coating life in a Pt-modified aluminide/EB-PVD YSZ thermal barrier coating [120]. (a) After 20 cycles, corresponding to 8% of cyclic life; (b) 80 cycles, corresponding to 34% of life; (c) 180 cycles, corresponding to 76% of life. Note that imperfections and cracks are present after only 34% of cyclic life.",
        "image_type": "photograph",
        "content": {
          "description": "Three cross-sectional micrographs, (a), (b), and (c), showing the evolution of a TBC system at different life stages. Each image shows the substrate, bond coat, oxide film (TGO), and TBC layer. (a) After 20 cycles, the interface is relatively flat. (b) After 80 cycles, the oxide film has thickened, and crack nucleation is visible at the bond coat/oxide interface. (c) After 180 cycles, the oxide film is thicker and more undulated, and crack extension along the interface is clearly visible."
        }
      },
      {
        "block_id": "page_24_block_2",
        "type": "text_block",
        "content": "(1) Since the ceramic top coat is unable to prevent ingress of oxygen, a ‘thermally grown oxide' (TGO) forms during thermal cycling due to oxidation at its interface with the underlying bond coat; see Figure 5.47 [120]. The thickness of the TGO layer increases parabolically with time (see Figure 5.48) [121]; this is strong evidence that its formation is diffusion-controlled. A TGO is already present after deposition of the ceramic; by",
        "references": [
          "page_24_block_1",
          "page_25_block_1"
        ]
      }
    ]
  },
  {
    "page_number": 25,
    "content_blocks": [
      {
        "block_id": "page_25_block_1",
        "type": "image",
        "caption": "Fig. 5.48. Growth kinetics of thermally grown oxide (TGO) in a number of EB-PVD NiCoCrAlY/YSZ TBC systems [121].",
        "image_type": "chart",
        "content": {
          "title": "Growth kinetics of thermally grown oxide (TGO)",
          "x_axis_label": "Cycles",
          "y_axis_label": "TGO thickness (μm)",
          "legend": [
            "IN100",
            "Rene 142",
            "MAR M002",
            "PAWA1483",
            "CMSX-4",
            "IN617/1050 °C",
            "Parabolic"
          ],
          "trend_description": "The chart plots the thickness of the thermally grown oxide (TGO) as a function of thermal cycles for several TBC systems on different superalloy substrates. For all systems, the TGO thickness increases with the number of cycles. The growth follows a trend that is reasonably well described by a parabolic curve, indicating a diffusion-controlled growth mechanism."
        }
      },
      {
        "block_id": "page_25_block_2",
        "type": "text_block",
        "content": "the time that the thickness reaches 10 µm, TBC failure has usually occurred [122]. Thus there is a correlation between the thickness of the TGO and the TBC life which has been consumed.\n(2) The bond coat becomes depleted of aluminium over time; this is due to (i) formation of the TGO, which has been shown to be predominantly a-alumina [123] and (ii) interdiffusion with the substrate, which causes the B-phase to dissolve and the formation of y' to be promoted [12,124]. Interdiffusion with the substrate provides an opportunity for elements not present in the coating to reach the bond coat/TGO interface, and to influence TBC life [121].\n(3) Due to the thermal stresses arising from a mismatch in thermal expansion coefficients and growth stresses due to the mechanism of its formation, the TGO layer forms with a significant biaxial in-plane compressive stress in it; photo-luminescence studies indicate that these can approach 4 GPa, with the strain increasing with thickness [125]. The action of thermal cycling reduces the average compressive stress measured in the TGO; see Figure 5.49 [110].\n(4) As TBC life is consumed during cycling, imperfections at or near the TGO (due to processing-related variations in thickness, the mechanism of formation of the a-alumina, the formation of y' and/or further chemical reactions which produce further phases such as spinels and garnets) become amplified [120,126,127]. Particularly for TBCs processed by EB-PVD, the TGO is initially smooth but develops undulations over time as it thickens [120]; see Figure 5.47. However, when PS is used, the TGO inherits considerable roughness from the processing step and does not roughen further to any appreciable extent before failure; see Figure 5.50 [128].\n(5) Incipient cracks in the form of separations nucleate at the imperfections – these grow and coalesce to reduce the elastic strain energy in the system [129]. Final failure occurs once the cracks have grown to a size to support buckle propagation (see Figure 5.51),",
        "references": [
          "page_26_block_1",
          "page_24_block_1",
          "page_27_block_1",
          "page_28_block_1"
        ]
      }
    ]
  },
  {
    "page_number": 26,
    "content_blocks": [
      {
        "block_id": "page_26_block_1",
        "type": "image",
        "caption": "Fig. 5.49. Frequency shift of Cr³+ luminescence and equivalent biaxial compression in Al2O3 scales during cyclic oxidation at 1150 °C (1 h cycles) [110]. (1) Average stress underneath 60 µm TBC; local stress values for the (2) visually intact and (3) separated regions on the same sample; (4) stress in fractured or spalled fragments of the TGO; (5) average stress on similar samples without the TBC; and (b) with 130 µm TBC and fully intact TBC–TGO interface.",
        "image_type": "chart",
        "content": {
          "title": "Frequency shift and biaxial compression in Al2O3 scales",
          "x_axis_label": "Time at 1150 °C (h)",
          "y_axis_label": "Frequency shift (1/cm) / Equivalent biaxial compression (GPa)",
          "legend": [
            "(1) Average stress under 60 µm TBC",
            "(2) Visually intact regions",
            "(3) Separated regions",
            "(4) Fractured/spalled fragments",
            "(5) Average stress without TBC",
            "(6) 130 µm TBC (label b in original text)"
          ],
          "trend_description": "The chart shows the evolution of compressive stress in the Al2O3 scale (TGO) over time during cyclic oxidation. The stress, measured by luminescence frequency shift, generally decreases over time for all conditions, indicating stress relaxation. The stress is highest in intact regions under a TBC (2, 6) and lowest in fractured fragments (4). The presence of a TBC (1, 6) helps maintain higher compressive stress compared to a sample without a TBC (5)."
        }
      },
      {
        "block_id": "page_26_block_2",
        "type": "text_block",
        "content": "usually upon cooling when the ceramic layer gets placed in compression [130]; however, delaminations of the TBC in the form of incipient buckles are present before final failure, implying that they can grow in a stable fashion [131].\n(6) The lifetimes of different combinations of substrate, bond coat and top coat vary considerably [121]; the processing method used for the deposition of the ceramic top coat (for example, EB-PVD, plasma spraying) is also found to be influential. TBCs with ceramic top coats produced by EB-PVD are generally found to perform better than those produced by plasma spraying (see Figure 5.52) [132], on account of their superior 'strain tolerance' arising from the microcracks inherited from the coating process. The best method for producing the bond coat (for example, aluminide by CVD, MCrAlY by EB-PVD or an alternative) is not yet apparent.\n(7) Various other complicating factors can arise during engine operation. For example, TBCs can be subject to 'foreign object damage' (FOD) arising from the impact of airborne matter ingested by the engine [133]. Alternatively, calcia, magnesia, alumina and silica (CMAS) can deposit upon the surface of the TBC, causing partial dissolution of the TBC and exacerbating failure [134] since its strain tolerance is reduced and the stiffness increased. Vanadium impurities are found in kerosene, and these can leach Y out of the YSZ coating over time. Differences in substrate geometry, changes in its local radius of curvature and the testing method influence TBC life [135].",
        "references": [
          "page_28_block_2"
        ]
      }
    ]
  },
  {
    "page_number": 27,
    "content_blocks": [
      {
        "block_id": "page_27_block_1",
        "type": "image",
        "caption": "Fig. 5.50. Evolution of the ceramic/bond coat interface in an APS-sprayed YSZ/LPPS-sprayed CoNiCrAlY system: (a) as-deposited, (b) after exposure for 216 h at 1010 °C, showing the formation of a 3-um-thick TGO and (c) after exposure for 1944 h at 1010 °C, showing the presence of cracks penetrating the TGO next to imperfections in the coating [128].",
        "image_type": "photograph",
        "content": {
          "description": "Three cross-sectional micrographs, (a), (b), and (c), with 20 µm scale bars, show the evolution of a plasma-sprayed TBC interface. (a) The as-deposited interface is irregular. (b) After 216 h, a thin, dark TGO layer has formed along the undulating interface. (c) After 1944 h, the TGO layer is thicker, and cracks are visible within the TGO, particularly near sharp features of the interface."
        }
      }
    ]
  },
  {
    "page_number": 28,
    "content_blocks": [
      {
        "block_id": "page_28_block_1",
        "type": "image",
        "caption": "Fig. 5.51. Microstructure of a Pt-modified aluminide/EB-PVD YSZ thermal barrier coating system after 450 × 1 h cycles to 1150 °C showing separation of the ceramic/TGO interface and the onset of small-scale buckling [110].",
        "image_type": "photograph",
        "content": {
          "description": "A set of cross-sectional micrographs showing a TBC system after thermal cycling. The top image (100 µm scale) shows large-scale undulations and regions of TBC-TGO separation. The bottom two images (10 µm scale) provide close-ups of an intact interface and a separated interface, highlighting the TGO layer between the bond coat and the TBC and showing the gap formed during separation, which represents the onset of buckling."
        }
      },
      {
        "block_id": "page_28_block_2",
        "type": "image",
        "caption": "Fig. 5.52. Spallation lives of five production TBC systems tested in a cyclic furnace-controlled thermal rig, from ambient to 1121 °C with 1 h cycles: (I) Rene N5/Pt-Al/EB-PVD YSZ; (II) IN939/MCrAlY/PS YSZ; (III) CMSX-4/MCrAlY/EB-PVD YSZ (IV) CMSX-4/MCrAlY/PS YSZ and (V) MarM509/MCrAlY/PS YSZ [132].",
        "image_type": "chart",
        "content": {
          "title": "Spallation lives of five production TBC systems",
          "x_axis_label": "Coating type",
          "y_axis_label": "Cycles to failure",
          "legend": [
            "Maximum",
            "Average",
            "Minimum"
          ],
