Repository: Sunriverwood/SuperalloyKgRAG

# SuperalloyKgRAG: 基于知识图谱的高温合金领域 RAG 推理框架

> 文档状态：已于 2026-03-24 对齐当前主流程（索引、查询、推理、评测）。
> 
> 文档维护范围：`README.md` 与 `docs/`；本次更新按要求忽略 `draw/` 与 `visualizations/` 目录内容。

## 1. 项目概述

**SuperalloyKgRAG** 是一个针对高温合金（Superalloys）领域的垂直检索增强生成（RAG）系统。本项目旨在解决传统文本切片 RAG 在处理复杂材料科学问题时的局限性。

通过引入多模态解析（OCR/VLM）与图神经网络（GNN），本框架实现了从非结构化 PDF 文档到结构化知识图谱的端到端构建。系统内置**无监督图推理引擎**，利用 RGAT（关系图注意力网络）与 Personalized PageRank 算法，支持多跳推理（Multi-hop Reasoning）与可解释性路径生成，有效提升了针对“成分-工艺-结构-性能”复杂关联问题的回答准确率。

### data/ (数据存储 - 自动生成)

- `original_data/books/`: 默认书籍类 PDF 输入目录（由 `vlm_parser.input_dir` 控制）。
- `original_data/full_text/`: 默认论文全文输入目录（由 `paper_parser.input_dir` 控制）。
- `processed_jsons/`: OCR 解析后的中间 JSON 文件。

File: data/processed_jsons/The-Superalloys-Fundumentals-and-Applications-81-120.json (part 2 of 2)
[
    "content_blocks": [
      {
        "block_id": "page_15_block_1",
        "type": "text_block",
        "content": "2.3 Strengthening effects",
        "references": []
      },
      {
        "block_id": "page_15_block_2",
        "type": "image",
        "caption": "Fig. 2.46. Representation of a random distribution of γ' particles on the slip plane, (a) by a 'square lattice array', (b) such that the number density, Ns, is identical in both cases.",
        "image_type": "schematic",
        "content": {
          "description": "The figure illustrates a method for modeling a random distribution of particles. (a) shows a random arrangement of particles on a plane. (b) shows a regular square lattice array of particles with spacing L, which is used as an approximation of the random distribution in (a) because it has the same number of particles per unit area (Ns).",
          "ocr_text": "L, A, Square lattice spacing, (a), (b)"
        }
      },
      {
        "block_id": "page_15_block_3",
        "type": "text_block",
        "content": "pinned at X, Y and Z) breaks away from Y and becomes pinned at Y', bowing out to another configuration compatible with the stress field and sweeping out an area A on the slip plane. The new configuration has a radius of curvature denoted R.",
        "references": []
      },
      {
        "block_id": "page_15_block_4",
        "type": "text_block",
        "content": "In practice, the curvature of the leading dislocation is caused by the resistance imparted by the particles – therefore the force balance in the vicinity of a particle needs to be considered carefully (see Figure 2.45(b)). Each particle is considered to be a point obstacle providing a pinning force F = 2γAPBr, the largest that can be exerted, consistent with the 'unzipping' condition being analysed. The condition for static equilibrium is given by resolving forces in the vertical direction [48]; it is\n2T cos{φ/2} = F (2.25)\nwhere φ = π − 2θ and T is the line tension, which is approximately ½Gb². The angles φ and θ are defined in Figure 2.45(b). Also by geometry\nλ₁ = 2R sin θ (2.26)",
        "references": [
          "page_14_block_2"
        ]
      },
      {
        "block_id": "page_15_block_5",
        "type": "text_block",
        "content": "In order to proceed to an estimate of 2r₁/λ₁, a relationship is required between λ₁ and the area, A, swept out by the unzipping process. To derive this, one models the random array of particles on the slip plane as a 'square lattice' of spacing L, such that A = L²; see Figure 2.46. Then the number of particles per unit area, Ns, equals L⁻², where L = A⁻¹/²; the term Ns is equal to Nv × 2r, where Nv is the number of particles per unit volume, consistent with Nv = f/⅓πr₁³. It follows that\nL = (2π/(3f))¹/² r₁ (2.27)",
        "references": [
          "page_15_block_2"
        ]
      },
      {
        "block_id": "page_15_block_6",
        "type": "text_block",
        "content": "It is assumed that A can be approximated by hλ₁, where h is defined by the semicircle passing through X, Y' and Z (see Figure 2.45(a)); this has radius R. From the property of a circle, one has R² = λ₁² + (R − h)² = λ₁² + R² − 2Rh + h²; if h ≪ R, then λ₁² = 2Rh. Consequently,\nλ₁³ = 2Rh × (L²/h) = 2L²R = L²λ₁/cos{φ/2} (2.28a)\nand thus\n(λ₁/L)² = 1/cos{φ/2} = 2T/F (2.28b)",
        "references": [
          "page_14_block_2"
        ]
      }
    ]
  },
  {
    "page_number": 78,
    "content_blocks": [
      {
        "block_id": "page_16_block_1",
        "type": "text_block",
        "content": "The physical metallurgy of nickel and its alloys",
        "references": []
      },
      {
        "block_id": "page_16_block_2",
        "type": "text_block",
        "content": "so that\nλ₁ = (2T/F)¹/² × L (2.28c)\nor, making use of Equation (2.27),\nλ₁ = (2T/F)¹/² × (2π/(3f))¹/² × r₁ (2.28d)",
        "references": []
      },
      {
        "block_id": "page_16_block_3",
        "type": "text_block",
        "content": "Equations (2.28c) and (2.28d) are the critical equations for the Friedel spacing, λ₁; as expected, it is proportional to the square lattice spacing, L, which is, in turn, inversely proportional to the square root of the unzipped area, A.",
        "references": []
      },
      {
        "block_id": "page_16_block_4",
        "type": "text_block",
        "content": "An estimate of the critical resolved shear stress, τc, is derived by inserting Equation (2.28d) into Equation (2.24) and placing F equal to 2γAPB r₁. The result is as follows:\nτc = (γAPB / 2b) * [((6γAPBrf) / (πT))¹/² − f] (2.29)\nwhere r₁ has been replaced by r since the result will be valid for the general case of a uniform distribution of particles.",
        "references": []
      },
      {
        "block_id": "page_16_block_5",
        "type": "text_block",
        "content": "One can see that the factor [(6γAPBfr/(πT))¹/² − f] modifies the first estimate of γAPB/b for the cutting stress. It is instructive to introduce some numbers for the quantities in Equation (2.29). With γAPB ~ 0.1 J/m², f = 0.3, r = 25 nm, G = 80 GPa and b = 0.25 nm, the second factor [(6γAPB fr/(πT))¹/² − f] in Equation (2.29) is ~0.46, i.e. not substantially different from unity. A final estimate of τc is therefore 90 MPa, a factor of ~4 different from the 400 MPa determined from the ratio γAPB/b.",
        "references": []
      },
      {
        "block_id": "page_16_block_6",
        "type": "text_block",
        "content": "In practice, for large particles, (6γAPB fr/(πT))¹/² » f so that, to a good approximation, τc ∝ (fr)¹/². Thus, significant fractions of larger particles are expected to promote hardening. Data [48] for the age hardening of monocrystalline Ni–Al alloys tested in compression have confirmed the r¹/² dependence expected as f → 0; see Figure 2.47. However, as r¹/² becomes large, the linear dependence breaks down; there are a number of reasons for this behaviour. First, the point obstacle approximation is no longer valid, since the volume fraction, f, of γ' is then large. Second, the dislocation pairs become more strongly coupled; an analysis of the kind given in the following section is required.",
        "references": [
          "page_17_block_2"
        ]
      },
      {
        "block_id": "page_16_block_7",
        "type": "text_block",
        "content": "B The case of strongly coupled dislocations",
        "references": []
      },
      {
        "block_id": "page_16_block_8",
        "type": "text_block",
        "content": "When the γ' particles are large, as will be the case for the over-aged condition, the spacing of the dislocation pairs becomes comparable to the particle diameter. Thus, any given particle may contain a pair of dislocations which are now ‘strongly coupled'; see Figure 2.44(b). In this case, the behaviour becomes critically dependent upon the elastic repulsive force, R, since this must be overcome if the trailing dislocation is to enter the γ' particle. The analysis proceeds as follows [49]. The Friedel spacings, λ₁ and λ₂, are now equal, and can be approximated by the square lattice spacing, L. In these circumstances, Equations (2.23a) and (2.23b) can be manipulated to yield [49]\n2τbL + (F₁ + F₂) = 0 (2.30a)",
        "references": [
          "page_13_block_2"
        ]
      }
    ]
  },
  {
    "page_number": 79,
    "content_blocks": [
      {
        "block_id": "page_17_block_1",
        "type": "text_block",
        "content": "2.3 Strengthening effects",
        "references": []
      },
      {
        "block_id": "page_17_block_2",
        "type": "image",
        "caption": "Fig. 2.47. Illustration of the agreement between the degree of ordering hardening, Δτ, measured during room-temperature compression testing of Ni–Al single crystals and (rf/ T)¹/², where r is mean particle radius, f is volume fraction and T is dislocation line tension [48].",
        "image_type": "chart",
        "content": {
          "title": "Ordering Hardening in Ni-Al Single Crystals",
          "x_axis_label": "(rf/T)¹/² (m/N)¹/²",
          "y_axis_label": "Δτ (MN/m²)",
          "legend": [
            "Ageing temperature (°C) 625, %Al 12.2",
            "Ageing temperature (°C) 625, %Al 15.6",
            "Ageing temperature (°C) 600, %Al 14.8-16.1"
          ],
          "trend_description": "The chart plots the ordering hardening (Δτ) against the parameter (rf/T)¹/². The data points, from tests on Ni-Al single crystals with different compositions and ageing temperatures, show a clear linear relationship. The ordering hardening increases linearly from 0 to about 160 MN/m² as (rf/T)¹/² increases from 0 to approximately 1.7 (m/N)¹/². This confirms the theoretical prediction for weakly coupled dislocations.",
          "extracted_data": []
        }
      },
      {
        "block_id": "page_17_block_3",
        "type": "text_block",
        "content": "and\n2R + (F₁ − F₂) = 0 (2.30b)\nThus, τ = −½(F₁ + F₂)/(bL), where both F₁ and F₂ depend critically upon the line length, l{x}, of the corresponding dislocation inside the particle; see Figure 2.48. The symbol x denotes the distance to which a particle is penetrated, measured from the point of entry. Elementary geometry indicates that the function l{x} is given by 2(2rx − x²)¹/², if the particles are spherical. The forces F₁ and F₂ are of opposite sign; therefore force-distance plots (see Figure 2.49) confirm that the maximum value of (F₁ + F₂) occurs when the trailing dislocation just touches the particle, at which point x = xm defines the position of the leading dislocation. Then F₂ = 0, and Equations (2.30a) and (2.30b) reduce to\n2τbL = −F₁{xm} = γAPBl{xm} = 2R (2.31)\nThus one can see that the magnitude of the repulsive force R determines the critical value of τ required for particle shearing.",
        "references": [
          "page_18_block_2",
          "page_18_block_3"
        ]
      },
      {
        "block_id": "page_17_block_4",
        "type": "text_block",
        "content": "An estimate of R can be made by appealing to dislocation theory [50]. The repulsive force acting between two dislocations of the same sign, separated by a distance xm, is approximately Gb²/(2πxm) per unit length of the dislocation line. To account for small uncertainties, a dimensionless constant, w, is introduced which is expected to be of the",
        "references": []
      }
    ]
  }
]
