Repository: Sunriverwood/SuperalloyKgRAG

# SuperalloyKgRAG: 基于知识图谱的高温合金领域 RAG 推理框架

> 文档状态：已于 2026-03-24 对齐当前主流程（索引、查询、推理、评测）。
> 
> 文档维护范围：`README.md` 与 `docs/`；本次更新按要求忽略 `draw/` 与 `visualizations/` 目录内容。

## 1. 项目概述

**SuperalloyKgRAG** 是一个针对高温合金（Superalloys）领域的垂直检索增强生成（RAG）系统。本项目旨在解决传统文本切片 RAG 在处理复杂材料科学问题时的局限性。

通过引入多模态解析（OCR/VLM）与图神经网络（GNN），本框架实现了从非结构化 PDF 文档到结构化知识图谱的端到端构建。系统内置**无监督图推理引擎**，利用 RGAT（关系图注意力网络）与 Personalized PageRank 算法，支持多跳推理（Multi-hop Reasoning）与可解释性路径生成，有效提升了针对“成分-工艺-结构-性能”复杂关联问题的回答准确率。

### data/ (数据存储 - 自动生成)

- `original_data/books/`: 默认书籍类 PDF 输入目录（由 `vlm_parser.input_dir` 控制）。
- `original_data/full_text/`: 默认论文全文输入目录（由 `paper_parser.input_dir` 控制）。
- `processed_jsons/`: OCR 解析后的中间 JSON 文件。

File: data/processed_jsons/The-Superalloys-Fundumentals-and-Applications-241-280.json (part 3 of 3)
[
        "content": "the minimum creep rate differed by about an order of magnitude with grain size when testing was carried out at 750 °C and 300 MPa, being better for the coarse-grain size, although the influence was less pronounced at lower temperatures and higher stresses. Thus larger grain sizes are beneficial for creep performance. The same is found to be true of the fatigue crack propagation rate; this is important if the damage-tolerant method for life assessment is being used (see Section 4.3) since its magnitude controls the fatigue life which can be declared. Fatigue cyclic crack growth rates were measured by Bain et al. [22] in air at 650°C at an R ratio of 0.05, at a frequency of 3.3 Hz and with a 5 min dwell at the maximum load. A second set of tests was carried out at 425°C without the dwell, but under otherwise identical conditions. Particularly at the higher temperature, the dependence of crack growth rate on grain size was considerable (see Figure 4.32), being about two orders of magnitude smaller for the larger grain size; consistent with the promotion of a tortuous crack path, this was attributed to rougher fracture surfaces which were largely intergranular in nature. At 425 °C, the dependence on grain size was less pronounced, but the",
        "references": [
          "page_28_block_1"
        ]
      }
    ]
  },
  {
    "page_number": 249,
    "content_blocks": [
      {
        "block_id": "page_27_block_1",
        "type": "image",
        "caption": "Fig. 4.31. Constant load creep data for the NR3 P/M superalloy, at temperatures of 700 °C and 750 °C in both the fine- and coarse-grained conditions [25].",
        "image_type": "chart",
        "content": {
          "title": "Constant load creep data for NR3 P/M superalloy",
          "x_axis_label": "Stress (MPa)",
          "y_axis_label": "Minimum creep rate (1/s)",
          "legend": [
            "Fine grain (700 °C)",
            "Coarse grain (700 °C)",
            "Fine grain (750 °C)",
            "Coarse grain (750 °C)"
          ],
          "trend_description": "This log-log plot shows the minimum creep rate as a function of applied stress for NR3 P/M superalloy at 700°C and 750°C, for both fine-grained and coarse-grained material. At both temperatures, the coarse-grained material exhibits a lower minimum creep rate (better creep resistance) than the fine-grained material. The creep rate increases with both increasing stress and increasing temperature.",
          "extracted_data": []
        }
      },
      {
        "block_id": "page_27_block_2",
        "type": "text_block",
        "content": "smaller grain size was again found to perform better, particularly in the threshold regime at low AK; the fracture surfaces were transgranular and faceted. However, at both temperatures, the Paris exponents in stage II growth were not heavily influenced by grain size. These observations are consistent with the mechanisms of fatigue crack growth which are agreed upon [23,26]: at low temperatures, high strain rates and low AK, there is a strong tendency for crystallographic cracking on {111} planes due to the 'planar slip', which is then prevalent due to the limited number of slip systems that are activated. At higher temperatures and larger AK, which increases the size of the reversible plastic zone, slip is more homogeneous and 'wavy'. Li, Ashbaugh and Rosenberger [27] have characterised these effects by examining the fracture surfaces of IN100 under LCF conditions using high-resolution SEM microscopy; see Figure 4.33. At low temperatures, fatigue crack growth is found to occur parallel to slip band traces and thus along {111} planes (see Figure 4.33(c)); but, as the temperature increases, {001} facets become increasingly common, as evidenced by the cuboidal morphology of the y' precipitates on the fracture surface. Related work on IN100 [28] has demonstrated a considerable influence of environment on the fatigue crack growth rate – at 620 °C with R = 0.15 and a 30 s dwell at the peak load, a decrease in the vacuum from 1 to 10-8 atm produced an order of magnitude decrease in the crack growth rate. When incipient fatigue cracks – after the initiation period – have dimensions on the scale of the grain size, their crack growth rates are several orders of magnitude larger than predicted from the linear elastic fracture mechanics, Paris Law regime [29–31]; see Figure 4.34. Such 'short-crack' growth, which can occur below the fatigue crack threshold for long cracks, is of importance for turbine disc applications; this is because of the necessity for an adequate lifing policy – for example, the life-to-first-crack method described in Section 4.3 – which considers a turbine disc to have ‘failed' before the crack reaches a length consistent with the K1c criterion. These effects are not accounted for in the traditional damage-tolerant approach.",
        "references": [
          "page_29_block_1",
          "page_30_block_1"
        ]
      }
    ]
  },
  {
    "page_number": 250,
    "content_blocks": [
      {
        "block_id": "page_28_block_1",
        "type": "image",
        "caption": "Fig. 4.32. Dwell fatigue crack propagation data for the Udimet 720 superalloy, as a function of the grain size developed by varying combinations of hot-die or isothermal forging and sub- or super-solvus heat treatments [22]: (a) 650 °C, with a 5 min dwell at peak load and (b) 425 °C. In both cases, R = 0.05.",
        "image_type": "chart",
        "content": {
          "title": "Dwell fatigue crack propagation data for Udimet 720 superalloy",
          "x_axis_label": "Cyclic stress intensity factor, ΔK (MPa m¹/²)",
          "y_axis_label": "Crack growth rate, da/dN (m/cycle)",
          "legend": [
            "ASTM 0",
            "ASTM 3",
            "ASTM 4",
            "ASTM 8.5"
          ],
          "trend_description": "Two log-log plots show fatigue crack growth rate (da/dN) vs. cyclic stress intensity factor (ΔK) for Udimet 720 with different grain sizes (ASTM 0 is coarsest, 8.5 is finest). (a) At 650°C with a 5 min dwell, the crack growth rate is highly dependent on grain size; the coarsest grain size (ASTM 0) shows significantly lower growth rates than finer grain sizes. (b) At 425°C without a dwell, the effect of grain size is much less pronounced, though finer grains (ASTM 8.5) show slightly better performance at low ΔK.",
          "extracted_data": []
        }
      }
    ]
  },
  {
    "page_number": 251,
    "content_blocks": [
      {
        "block_id": "page_29_block_1",
        "type": "image",
        "caption": "Fig. 4.33. Fracture surfaces for the IN100 P/M superalloy tested in low-cycle fatigue at 0.5 Hz with R = 0.05 [27]. (a), (b) SEM images of the {001} fracture surfaces typical of failure at 538°C, showing the presence of cuboidal facets belonging to the y' phase. (c) {111} fracture surface typical of fatigue crack growth at room temperature – note that the fracture path is parallel to the traces of the slip lines in the top right of the image.",
        "image_type": "photograph",
        "content": {
          "description": "Three SEM micrographs of fracture surfaces in IN100 P/M superalloy. Images (a) and (b) show {001} fracture surfaces from a 538°C test, characterized by cuboidal facets of the γ' phase (scale bars 10µm and 6µm respectively). Image (c) shows a {111} fracture surface from a room temperature test, with a crack path that is parallel to slip line traces (scale bar 20µm)."
        }
      }
    ]
  },
  {
    "page_number": 252,
    "content_blocks": [
      {
        "block_id": "page_30_block_1",
        "type": "image",
        "caption": "Fig. 4.34. Room-temperature fatigue crack propagation data for Astroloy at R = 0.1 and 40 Hz [29], for both long and short cracks; FG and CG refer to fine-grained and coarse-grained material, respectively. Note that the fatigue crack growth occurs more rapidly for short than for long cracks; also, when cracks are short, the effect of grain size is much reduced.",
        "image_type": "chart",
        "content": {
          "title": "Room-temperature fatigue crack propagation data for Astroloy",
          "x_axis_label": "ΔK (MPa m¹/²)",
          "y_axis_label": "da/dN (mm/cycle)",
          "legend": [
            "FG Long",
            "FG Short",
            "CG Long",
            "CG Short"
          ],
          "trend_description": "This log-log plot shows fatigue crack propagation rate (da/dN) versus stress intensity factor range (ΔK) for Astroloy, comparing short and long cracks in fine-grained (FG) and coarse-grained (CG) material. Short cracks propagate faster than long cracks at the same ΔK. For long cracks, coarse grains show slightly slower propagation rates. For short cracks, the effect of grain size is minimal, and propagation occurs below the threshold ΔK for long cracks.",
          "extracted_data": []
        }
      },
      {
        "block_id": "page_30_block_2",
        "type": "text_block",
        "content": "Because of the need for a fine grain size in the bore regions and a coarser one at the rim, so-called 'dual heat treatment' processes have been developed (for example, see ref. [32]). Here, a conventional furnace is first used to heat-treat the disc to a grain size appropriate for the properties required for the bore – at a temperature which is usually sub-solvus. Then, a second more sophisticated furnace is employed in which a sharp temperature gradient exists between the bore and the rim, the latter experiencing temperatures which are super-solvus; see Figure 4.35. For this purpose, cooling gas is directed at the bore regions throughout the heat treatment step, and insulating materials are placed in the furnace to promote the required temperature gradients. The use of thermocoupling and controller systems has been shown to be necessary to achieve the levels of temperature control which are required. Although this technology has yet to be used in production, trials have been carried out on the Rene 104 powder superalloy [32]; the ASTM grain size was shown to vary from 6 at the rim to about 11 at the bore, over a transition zone of about 50 mm. This approach is considered by the inventors to be advantageous for the processing of turbine discs for military applications.",
        "references": [
          "page_31_block_1"
        ]
      },
      {
        "block_id": "page_30_block_3",
        "type": "text_block",
        "content": "4.2.3 Guideline 3",
        "references": []
      },
      {
        "block_id": "page_30_block_4",
        "type": "text_block",
        "content": "When added in small quantities, grain-boundary elements such as boron and carbon are beneficial, particularly to the creep and low-cycle-fatigue resistances.",
        "references": []
      },
      {
        "block_id": "page_30_block_5",
        "type": "text_block",
        "content": "Grain-boundary elements such as boron and carbon are beneficial when added in small quantities, since they segregate to the γ/y interfaces and increase the work of cohesion. Improvements in the creep rupture strength, creep ductility and low-cycle-fatigue behaviour then result. However, when added in excessive quantities, the precipitation of borides and carbides is promoted; it seems likely that at these levels any further additions of the",
        "references": []
      }
    ]
  },
  {
    "page_number": 253,
    "content_blocks": [
      {
        "block_id": "page_31_block_1",
        "type": "image",
        "caption": "Fig. 4.35. Illustration of the arrangement for the dual heat-treatment process [32], in which a turbine disc forging is subjected to a temperature field which is deliberately engineered such that it varies from the bore to rim regions.",
        "image_type": "schematic",
        "content": {
          "description": "A two-part schematic illustrating a dual heat-treatment process. Part (a) shows a cross-section of a turbine disc forging placed within a furnace arrangement designed to create a temperature gradient. Part (b) is a graph plotting temperature versus radial distance, showing a lower temperature at the central bore and higher temperatures at the two rims, creating a dual microstructure.",
          "ocr_text": "Temperature, Bore, Rim, Radial distance"
        }
      },
      {
        "block_id": "page_31_block_2",
        "type": "text_block",
        "content": "grain-boundary elements are ineffective. The optimum concentrations are approximately 0.03 wt%B and 0.025 wt%C; see Table 4.1. At these levels, it can be demonstrated that the y-grain boundaries are covered with just a few monolayers of these grain-boundary elements. Other elements are often quoted as being effective at strengthening the grain boundaries. For instance, there is some evidence that zirconium, as a grain-boundary segregant, plays a role as a 'getter' of deleterious 'tramp' elements such as sulphur and phosphorus. However, it should be emphasised at this stage that the precise role played by the grain-boundary elements is controversial; more research is required.",
        "references": [
          "page_2_block_1"
        ]
      },
      {
        "block_id": "page_31_block_3",
        "type": "text_block",
        "content": "To support these statements, consider the results reported by Garosshen et al. [33], who studied the mechanical properties of an experimental P/M alloy of base composition Ni–19Co-12.5Cr-5Al–4.4Ti–3.3Mo (wt%). When doped with 0.02 wt%B, 0.05 wt%Zr and 0.003 wt%C, the creep rupture life at 732 °C and 655 MPa improved remarkably from less than 0.1 h to 69h; however, further additions of carbon to 0.06 wt% were ineffective, and additions of boron beyond 0.02 wt% reduced the rupture life, albeit only by a few hours. Boron additions over the solubility limit were shown to result in the intergranular precipitation of the M3B2 compound and caused no further improvement in mechanical properties, so it can be concluded that the strengthening effect of boron is not due to the formation of borides; furthermore, the additions of carbon, boron and zirconium had no effect on",
        "references": []
      }
    ]
  },
  {
    "page_number": 254,
    "content_blocks": [
      {
        "block_id": "page_32_block_1",
        "type": "table",
        "caption": "Table 4.3. Alloy compositions",
        "data": [
          [
            "",
            "Target alloy compositions (wt%)"
          ],
          [
            "Alloy",
            "C",
            "Cr",
            "Co",
            "Mo",
            "Tl",
            "Al",
            "W",
            "Zr",
            "B",
            "Hf",
            "NI"
          ],
          [
            "Alloy 1 (baseline Udimet 720)",
            "0.025",
            "16.0",
            "14.75",
            "3.0",
            "5.0",
            "2.5",
            "1.25",
            "0.035",
            "0.02",
            "—",
            "Bal"
          ],
          [
            "Alloy 2",
            "0.025",
            "16.0",
            "14.75",
            "3.0",
            "5.0",
            "2.5",
            "1.25",
            "0.035",
            "0.02",
            "—",
            "Bal"
          ],
          [
            "Alloy 3",
            "0.025",
            "16.0",
            "14.75",
            "3.0",
            "5.0",
            "2.5",
            "1.25",
            "0.035",
            "0.03",
            "0.75",
            "Bal"
          ],
          [
            "Alloy 4",
            "0.025",
            "16.0",
            "14.75",
            "3.0",
            "5.0",
            "2.5",
            "1.25",
            "0.070",
            "0.03",
            "—",
            "Bal"
          ],
          [
            "Alloy 5",
            "0.025",
            "16.0",
            "14.75",
            "3.0",
            "5.0",
            "2.5",
            "1.25",
            "0.035",
            "0.04",
            "—",
            "Bal"
          ]
        ],
        "summary": "This table lists the target chemical compositions in weight percent (wt%) for five experimental alloys based on Udimet 720. The alloys have variations in their Boron (B), Zirconium (Zr), and Hafnium (Hf) content to study the effect of these grain-boundary elements."
      },
      {
        "block_id": "page_32_block_2",
        "type": "image",
        "caption": "Fig. 4.36. Fatigue crack propagation paths in the IN718 superalloy doped with (a) 12 ppm B and (b) 29 ppm B [34]. Testing at room temperature in air, with R = 0.05.",
        "image_type": "photograph",
        "content": {
          "description": "Two micrographs showing fatigue crack paths in IN718 superalloy with different boron levels. Image (a) with 12 ppm Boron shows a relatively straight crack path. Image (b) with 29 ppm Boron shows a much more tortuous and deflected crack path. A scale bar indicates 60µm."
        }
      },
      {
        "block_id": "page_32_block_3",
        "type": "text_block",
        "content": "the morphology of the y' phase. Moreover, the fatigue crack progagation rates at 649 °C were improved marginally, but by a factor of no greater than 2; this finding is consistent with recent work on boron-doped IN718, which has demonstrated that the tortuosity of the fatigue crack path was greatly increased as the level of boron doping was increased from 12 ppm to 29 ppm; see Figure 4.36 [34]. The effect on fatigue initiation as manifested in the low-cycle-fatigue (LCF) life is very much more significant. Jain et al. [35] have doped Udimet 720Li in P/M form with varying concentrations of boron to 0.04 wt%, at a constant concentration of 0.025 wt%C; the effects of increasing the Zr concentration from 0.035 to 0.070 wt% and Hf from zero to 0.75 wt% were also studied. Testing was carried out at both 425 °C and 650 °C, at two grain sizes corresponding to ASTM 11 and ASTM 9, which were generated by sub- and super-solvus heat treatment, respectively. Un-doped Udimet 720Li in the cast-and-wrought condition was used as a control. The results are given in Figure 4.37 and Table 4.3. The results demonstrate that additions of the grain-boundary elements are beneficial to LCF life; improvements of at least 50% were noted for most conditions considered. Interestingly, the fatigue life for the fine-grained material (ASTM 11) was improved more substantially at 425 °C, whereas that for the coarse-grained material improved at 650 °C; no explanation of this finding was offered. In this study, no substantial",
        "references": [
          "page_32_block_2",
          "page_33_block_1",
          "page_32_block_1"
        ]
      }
    ]
  },
  {
    "page_number": 255,
    "content_blocks": [
      {
        "block_id": "page_33_block_1",
        "type": "image",
        "caption": "Fig. 4.37. Data showing the influence of small amounts of B, Zr and Hf on the LCF performance of the P/M U720Li turbine disc alloy [35]. LCF data at (a) 425 °C, ∆c₁ = 0.9%, R = 0.0, air; (b) 650 °C, Acr = 0.8%, R = 0.0, air. Note that CW U720 refers to cast-and-wrought material. For alloy compositions see Table 4.3.",
        "image_type": "chart",
        "content": {
          "title": "Influence of B, Zr and Hf on LCF performance of P/M U720Li",
          "x_axis_label": "Alloy Condition",
          "y_axis_label": "Cycles to fatigue crack initiation",
          "legend": [
            "Grain size: ASTM 9",
            "Grain size: ASTM 11"
          ],
          "trend_description": "Two bar charts showing cycles to fatigue crack initiation for U720Li alloys with different additions of B, Zr, and Hf, tested at two grain sizes (ASTM 9 and 11). Chart (a) is for tests at 425°C and chart (b) is for 650°C. In general, the addition of these elements improves LCF life compared to the standard alloy (Alloy 1) and the cast-and-wrought (CW) version. The effect varies with temperature and grain size; for example, at 425°C, fine-grained material (ASTM 11, black bars) shows significant improvement with additions, particularly in Alloy 4.",
          "extracted_data": []
        }
      }
    ]
  },
  {
    "page_number": 256,
    "content_blocks": [
      {
        "block_id": "page_34_block_1",
        "type": "text_block",
        "content": "improvements in tensile properties were caused by the additions of the grain-boundary strengtheners.",
        "references": []
      },
      {
        "block_id": "page_34_block_2",
        "type": "text_block",
        "content": "Blavette and co-workers have begun to unravel the scientific principles which govern the effects conferred by the grain-boundary elements [36]. Using a combination of field-ion microscopy and atom probe tomography, the characterisation of B, C and Zr grain-boundary chemistry in the P/M alloy N18 has been successfully attempted; see Figure 4.38. In this alloy, the bulk compositions of B, C and Zr are 0.083 at%, 0.075 at% and 0.018 at%, respectively, but substantial segregation of B and Mo was demonstrated at the y/y grain boundaries, where the local concentrations were enhanced ten-fold compared to the bulk – equal to about 0.5 equivalent atomic monolayers. Incoherent γ/γ' boundaries were found to be similarly affected. Interestingly, no segregation of C was identified; it is probable that in this alloy it resides primarily in chromium-rich M23C6 carbides. No segregation of Zr was found. Similar results were found in earlier work on Astroloy [37].",
        "references": [
          "page_35_block_1"
        ]
      },
      {
        "block_id": "page_34_block_3",
        "type": "text_block",
        "content": "Case study. The design of turbine disc alloys",
        "references": []
      },
      {
        "block_id": "page_34_block_4",
        "type": "text_block",
        "content": "Most of the alloy development work for turbine disc superalloys has been carried out by the engine manufacturers such as GE Aircraft Engines, Pratt & Whitney, SNECMA and Rolls-Royce. The number of alloys which have been designed is relatively small, and due to its proprietary nature it is unlikely that all details of the work have been revealed in the open literature; nevertheless, some information has emerged. When designing the powder disc superalloy N18 in the mid-1980s, SNECMA placed considerable emphasis [38] on promoting damage tolerance so that alloys with low-dwell fatigue crack propagation (FCP) rates were preferred. It was noted that for many of the P/M alloys developed to that point, such as Rene 95, IN100, MERL 76 and Astroloy, crack growth rates scaled with the yield stress (see Figure 4.39); N18 was designed to fall away from this correlation, an order of magnitude improvement in FCP rates being desired. For this alloy, an Ti/Al ratio of unity, trace levels of B, C and Zr at 0.15, 0.15 and 0.30 wt%, respectively and a relatively high concentration of Mo (6.5 wt%) were chosen [38]; it was claimed that Mo was more favourable than W because of its greater γ/γ' partitioning ratio and because it reduced notch sensitivity during creep at 650°C. The lack of damage tolerance displayed by Rene 95 was acknowledged by GE in designing their Rene 88DT superalloy (note ‘DT' refers to damage tolerant); significant improvements in these properties were made, with the ultimate tensile strength (UTS) of Rene 88DT being kept within 90% of that of Rene 95 [39]. Dwell fatigue crack propagation rates at 650°C were improved by increasing the γ' fraction and size, increasing the Ti/Al ratio and Ta substitution for W; however a trade-off was identified which saw the high-volume-fraction y' alloys exhibiting very good dwell FCP rates at 650°C but poorer performance at 400°C in the absence of a dwell period. Compared with Rene 95, the Rene 88DT composition was chosen to yield a smaller γ' fraction (40% rather than 50%), a higher Ti/Al ratio (1.8 rather than 0.7 on a wt% basis) and higher Cr and Co contents (16 wt% rather than 13 wt%, and 13 wt% rather than 8 wt%, respectively) – this last change being made despite substitutions of Co and Cr providing no effect on dwell-time fatigue crack growth rate. The significant effect of Ta in reducing",
        "references": [
          "page_36_block_1"
        ]
      }
    ]
  },
  {
    "page_number": 257,
    "content_blocks": [
      {
        "block_id": "page_35_block_1",
        "type": "image",
        "caption": "Fig. 4.38. Analysis using atom probe tomography of a y/y grain boundary in N18 [36]: (a), (b), (c) and (d) correspond to maps of Al, Cr, Mo and B; (e) and (f) are concentration profiles normal to the boundary and (g) is a field-ion image (FIM) of the grain boundary.",
        "image_type": "other",
        "content": {
          "description": "A composite figure from an atom probe tomography analysis of a grain boundary in N18 alloy. It includes elemental maps for (a) Al, (b) Cr, (c) Mo, and (d) B, showing elemental segregation at the boundary. Concentration profiles for (e) Cr and (f) Mo and B across the boundary quantify this segregation. (g) is a field-ion microscope (FIM) image of the analyzed area, showing the grain boundary as a dark line."
        }
      }
    ]
  },
  {
    "page_number": 258,
    "content_blocks": [
      {
        "block_id": "page_36_block_1",
        "type": "image",
        "caption": "Fig. 4.39. Variation of the yield stress with dwell fatigue crack growth rate for a number of P/M superalloys [38].",
        "image_type": "chart",
        "content": {
          "title": "Yield stress vs. dwell fatigue crack growth rate",
          "x_axis_label": "da/dN (mm/cycle)",
          "y_axis_label": "0.2% yield stress (MPa)",
          "legend": [],
          "trend_description": "The chart plots 0.2% yield stress versus dwell fatigue crack growth rate (da/dN) for several P/M superalloys at 650°C. There is a general trend that alloys with higher yield stress, like Rene 95, also have higher crack growth rates. Alloys like Astroloy and MERL 76 fall along this trend. The alloy N18 is highlighted in a target region, indicating it was designed to have a high yield stress but a lower crack growth rate, deviating from the general trend.",
          "extracted_data": []
        }
      },
      {
        "block_id": "page_36_block_2",
        "type": "text_block",
        "content": "dwell FCP rates has been noted in collaborative work by Pratt & Whitney, GE and NASA, which was aimed at developing an alloy for the High Speed Civil Transport (HSCT) aeroplane [40]; this gave rise to the alloy ME3, which has a significant Co concentration to lower the y' solvus temperature so that the risk of thermally induced porosity (TIP) is minimised, with the heat treatment window being widened to enable super-solvus heat treatment and dual microstructure heat treatments; see Table 4.1. Alloy ME3 is similar to Rene 104, which will find use in the General Electric's GEnx engine for the Boeing 787 Dreamliner. An addition of Ta to Rolls-Royce's RR1000 powder disc superalloy was made for similar reasons as for ME3 [41], although the concentration was limited to 2.15 wt% since the FCP rates increased for higher concentrations of this element. Chromium was found to reduce the rate of FCP at elevated temperature, but its concentration was limited to 15 wt% because it promotes the precipitation of the o phase, particularly above 700°C. The importance of restricting the Cr concentration was learned by Special Metals Corporation during the Udimet 720 development programme [16] – the original compositional variant contained 18 wt%Cr, but in developing the second variant, Udimet 720Li, this was reduced to 16 wt%Cr, which has been shown to improve the susceptibility to σ formation [42]; moreover, the boron and carbon levels were reduced (Li refers to ‘low interstitial') to about 0.025 wt% and 0.018 wt%, respectively, concentrations which appear to have been agreed upon by the superalloy community in at least an approximate sense; see Table 4.1. More recently, NASA has developed a hybrid disc alloy, LSHR, which combines the low solvus temperature of Rene 104 with the higher refractory content of Alloy 10, the latter being designed by Honeywell Engines and Systems to produce superior tensile and creep capability in small engines for auxiliary power unit (APU) applications; this was achieved by using a high refractory element content, most notably of tungsten.",
        "references": [
          "page_15_block_1"
        ]
      }
    ]
  },
  {
    "page_number": 259,
    "content_blocks": [
      {
        "block_id": "page_37_block_1",
        "type": "text_block",
        "content": "4.3 Service life estimation",
        "references": []
      },
      {
        "block_id": "page_37_block_2",
        "type": "image",
        "caption": "Fig. 4.40. Illustration of the stress field (solid lines) in a uniform disc of outer radius b, with a hole of radius α; σε and σε denote the hoop and radial stress, respectively. Also shown (dashed lines) is the behaviour of σε and σε for the case when a = 0, i.e. when no hole exists.",
        "image_type": "chart",
        "content": {
          "title": "Stress field in a uniform rotating disc",
          "x_axis_label": "Distance",
          "y_axis_label": "Stress",
          "legend": [],
          "trend_description": "A schematic graph illustrating the radial (σr) and hoop (σθ) stress distribution in a rotating disc. The solid lines represent a disc with a central hole of radius 'a'. The hoop stress (σθ) is maximum at the inner radius 'a' and decreases towards the outer radius 'b'. The radial stress (σr) is zero at both the inner and outer radii and peaks somewhere in between. The dashed lines show the stress distribution for a solid disc (a=0), where both stresses are maximum at the center.",
          "extracted_data": []
        }
      },
      {
        "block_id": "page_37_block_3",
        "type": "text_block",
        "content": "4.3.1 Stress analysis of a turbine disc of simplified geometry",
        "references": []
      },
      {
        "block_id": "page_37_block_4",
        "type": "text_block",
        "content": "A geometry of a typical turbine disc is complicated by the requirement for fixturing to accommodate the turbine blading, the drive arms necessary to transmit loads to the shaft, cover plates to manage the flow of cooling air and flanges with holes for the bolting together of neighbouring discs. Moreover, the shape of the disc is generally tapered to restrict the stress field at the bore to manageable levels. However, to gain a first appreciation of the very large stresses to which the material is subjected, one can consider a cylindrical component of outer diameter b containing a hole of inner radius a, rotating at an angular velocity ω. The density is p. Clearly the stress field will depend upon whether the component is thin (such that it approximates a disc) or thick (in which case it is a cylinder). Considering the situation for a disc under plane stress conditions – and given the simplifying assumptions – the radial and hoop components of the stress field, denoted or and σθ, respectively, are given by [43,44]",
        "references": []
      },
      {
        "block_id": "page_37_block_5",
        "type": "text_block",
        "content": "στ = (3 + ν/8)ρω²(b² + a² - a²b²/r² - r²)",
        "references": []
      },
      {
        "block_id": "page_37_block_6",
        "type": "text_block",
        "content": "and",
        "references": []
      },
      {
        "block_id": "page_37_block_7",
        "type": "text_block",
        "content": "σθ = (3 + ν/8)ρω²(b² + a² + a²b²/r² - [1 + 3ν/3 + ν]r²)",
        "references": []
      },
      {
        "block_id": "page_37_block_8",
        "type": "text_block",
        "content": "where the distance r is measured outwards from the axis of symmetry in a radial direction. It is instructive to consider the stress field implied by these equations; see Figure 4.40. The hoop stress, σѳ, is a maximum at the bore where r = a, where it takes a value of",
        "references": [
          "page_37_block_2"
        ]
      },
      {
        "block_id": "page_37_block_9",
        "type": "text_block",
        "content": "(σε)max = [(3 + ν)/4]ρω²b² + [(1 - ν)/4]ρω²a²",
        "references": []
      }
    ]
  },
  {
    "page_number": 260,
    "content_blocks": [
      {
        "block_id": "page_38_block_1",
        "type": "text_block",
        "content": "Furthermore, σε increases monotonically with decreasing r, due to the mass of material between r = a and r = b which requires support. The radial stress, στ, falls to zero at the free surfaces corresponding to the bore and rim, where r = a and r = b, respectively, but rises to a maximum value between the two. That the hole provides a considerable stress concentration factor can be seen by setting a = 0 in Equations (4.2) and (4.3). Then, σε and στ are equivalent at r = 0, when σ₁ = σθ = (3 + ν)ρω²b²/8. A comparison with Equation (4.4) indicates that the stress concentration factor introduced by the hole is at least 2, and greater than this value if the second term in Equation (4.4) is significant.",
        "references": []
      },
      {
        "block_id": "page_38_block_2",
        "type": "text_block",
        "content": "Values for στ and σε can be estimated. With b = 33 cm, a = 7.5 cm, w = 10000 rev/min, p = 8900 kg/m³ and v = 0.3, the hoop stress, σο, has a maximum value of about 885 MPa at the bore wherer = a. The stresses are very much greater for larger discs – Equation (4.4) indicates that for constant aspect ratio b/a, the bore stress scales as the square of the linear dimensions; consequently, larger engines must spin at a proportionately smaller rate. For example, if the linear dimensions are doubled at constant b/a, then w must be halved for an equivalent stress field. These considerations confirm that materials with high-yield stresses are required for turbine-disc applications, and that the geometry needs to be chosen carefully such that the stress levels are restricted to tolerable levels. However, the level of conservatism in component design cannot be too great, otherwise excessive parasitic weight will be introduced.",
        "references": []
      },
      {
        "block_id": "page_38_block_3",
        "type": "text_block",
        "content": "4.3.2 Methods for lifing a turbine disc",
        "references": []
      },
      {
        "block_id": "page_38_block_4",
        "type": "text_block",
        "content": "A The life-to-first-crack approach",
        "references": []
      },
      {
        "block_id": "page_38_block_5",
        "type": "text_block",
        "content": "In the life-to-first-crack approach, which is used in the United Kingdom, current requirements stipulate that fracture critical components such as an HP turbine disc are treated according to a safe-life policy in which component ‘failure' is defined as the occurrence of an engineering crack of surface length 0.75 mm [45,46]. This figure is below the length required for fast catastrophic fracture, and is chosen because it is about the limit of common non-destructive inspection (NDI) methods. Reliance is placed on the testing of real discs in spin rigs, under stress and temperature conditions comparable to those experienced in service. Each test can cost between $250000 and $500000; consequently, the number of tests is small – it is rare for this to exceed five.",
        "references": []
      },
      {
        "block_id": "page_38_block_6",
        "type": "text_block",
        "content": "For the purposes of declaring a safe service life, it is assumed that (i) the number of cycles to failure is distributed according to a log-normal density function, and (ii) to a 95% confidence level, not more than 1 in 750 discs are expected to contain a crack of surface length greater than 0.75 mm [47,48]; thus one is working at the 1/750 quantile (-3σ) such that the ratio of the fatigue lives at the +3σ and −3σ points is 6; see Figure 4.41. Given this assumed scatter factor, the life corresponding to the lower 1/750 quartile is located at a factor of √6 below the geometric mean obtained from the spin testing. This lower",
        "references": [
          "page_39_block_1"
        ]
      }
    ]
  },
  {
    "page_number": 261,
    "content_blocks": [
      {
        "block_id": "page_39_block_1",
        "type": "image",
        "caption": "Fig. 4.41. Distribution of fatigue failure events superimposed on a o -N plot with the mean, +3σ and -3σ values identified [47].",
        "image_type": "chart",
        "content": {
          "title": "Distribution of fatigue failure events on a σ-N plot",
          "x_axis_label": "Number of cycles, N",
          "y_axis_label": "Stress, σ",
          "legend": [],
          "trend_description": "A schematic graph illustrating the statistical approach to safe-life design. It shows a typical S-N (Stress vs. Number of cycles) curve with mean, +3σ, and -3σ curves. A normal distribution of failure events is shown for a given stress level, indicating the scatter in fatigue life. The 'Predicted safe cycle life, Ar' is determined from the -3σ curve to ensure a low probability of failure. The 'Assumed location of test component' is shown within the upper 5% of the component distribution.",
          "extracted_data": []
        }
      },
      {
        "block_id": "page_39_block_2",
        "type": "text_block",
        "content": "confidence bound translates to a factor of",
        "references": []
      },
      {
        "block_id": "page_39_block_3",
        "type": "text_block",
        "content": "6^(1.645/6√n)",
        "references": []
      },
      {
        "block_id": "page_39_block_4",
        "type": "text_block",
        "content": "where the 95% confidence limit corresponds to 1.645 standard deviations. This procedure allows a so-called 'safe life' to be calculated from the expression",
        "references": []
      },
      {
        "block_id": "page_39_block_5",
        "type": "text_block",
        "content": "safe life = (Π(i=1 to n) Ni)^(1/n) / (2.449 x 6^((1.645)/(6√n)))",
        "references": []
      },
      {
        "block_id": "page_39_block_6",
        "type": "text_block",
        "content": "The denominator in the above equation, i.e. the factor by which the 'safe life' is lower than the geometric mean of the results from spin testing, is 4.00 when n = 1, falling to 3.25 when n = 3 and 2.90 when n = 8-thus, a safety factor is present, the magnitude dependent upon the number of components tested.",
        "references": []
      },
      {
        "block_id": "page_39_block_7",
        "type": "text_block",
        "content": "Note that the use of the ‘first crack' as the basis for the calculation will be conservative, since the length of a surface crack which will burst the disc is usually likely to be in excess of 0.75 mm. This provides a further built-in margin of safety.",
        "references": []
      },
      {
        "block_id": "page_39_block_8",
        "type": "text_block",
        "content": "B Damage-tolerant lifing",
        "references": []
      },
      {
        "block_id": "page_39_block_9",
        "type": "text_block",
        "content": "In practice, the ‘extra' safety factor arising from the choice of a 0.75 mm long crack as constituting failure creates a dilemma. Precisely how large is it? If it is too large the procedure will be wildly conservative. It could, however, be very small or non-existent. Thus, in some ways the life-to-first-crack approach is unsatisfactory.\nThe 'damage-tolerant' approach to disc lifing (known alternatively as the 'retirement for cause' method) represents an alternative strategy [47,48]. One starts by estimating the length of crack required for 'burst', i.e. for fast catastrophic fracture, by using a fracture mechanics approach. Next, the number of cycles is estimated for the fatigue crack to grow",
        "references": []
      }
    ]
  },
  {
    "page_number": 262,
    "content_blocks": [
      {
        "block_id": "page_40_block_1",
        "type": "table",
        "caption": "Table 4.4. Crack length data [48] relating to fast fracture and fatigue crack propagation in turbine disc alloys, with the stress range, Δσ, assumed equal to the proof strength",
        "data": [
          [
            "Stress range Δσ /MPa (assumed = 0.2% proof strength)",
            "aNDI/mm",
            "a(3300)/mm",
            "a(6700)/mm",
            "acrit(10000)/mm"
          ],
          [
            "800",
            "0.30",
            "0.50",
            "1.20",
            "11.1"
          ],
          [
            "850",
            "0.23",
            "0.40",
            "0.97",
            "9.8"
          ],
          [
            "950",
            "0.13",
            "0.23",
            "0.58",
            "7.9"
          ],
          [
            "1000",
            "0.10",
            "0.18",
            "0.46",
            "7.1"
          ],
          [
            "1200",
            "0.04",
            "0.08",
            "0.20",
            "4.9"
          ]
        ],
        "summary": "This table shows calculated crack lengths at different stages of fatigue life for turbine disc alloys under various stress ranges. It lists the required non-destructive inspection limit (aNDI), crack lengths at one-third (3300 cycles) and two-thirds (6700 cycles) of life, and the critical crack length for fast fracture (acrit) at 10,000 cycles."
      },
      {
        "block_id": "page_40_block_2",
        "type": "text_block",
        "content": "Note: In the last column, the crack length, acrit, at fast fracture is given, assuming Y = 0.67 and K1c equal to 100 MPam¹/² and a stress equal to the proof strength. In the other columns are given the crack lengths at initiation (which is equivalent to the required non-destructive inspection limit aNDI), one-third and two-thirds dysfunction, assuming that failure occurs at 10 000 cycles.",
        "references": []
      },
      {
        "block_id": "page_40_block_3",
        "type": "text_block",
        "content": "from the limit of the non-destructive inspection techniques, aNDI, to the size required for burst, acrit. Fatigue-crack propagation data in the form of da/dN data are required for this purpose, and this usually conforms to the usual Paris law expression",
        "references": []
      },
      {
        "block_id": "page_40_block_4",
        "type": "text_block",
        "content": "da/dN = AΔK^m",
        "references": []
      },
      {
        "block_id": "page_40_block_5",
        "type": "text_block",
        "content": "where AK is the range of stress intensity experienced by the crack. The exponent m is usually between 3 and 4 for superalloys. Upon inserting the expression for ∆Κ = Υ∆σ√πa, and after performing the appropriate integration, one has",
        "references": []
      },
      {
        "block_id": "page_40_block_6",
        "type": "text_block",
        "content": "No = 1 / (A(m/2 – 1)Y^m Δσ^m π^(m/2)) * [1 / a_NDI^(m/2-1) - 1 / a_crit^(m/2-1)]",
        "references": []
      },
      {
        "block_id": "page_40_block_7",
        "type": "text_block",
        "content": "where No is the number of cycles for failure.",
        "references": []
      },
      {
        "block_id": "page_40_block_8",
        "type": "text_block",
        "content": "It is instructive to plug in some numbers, following Knott [48]. For many of the polycrystalline nickel-based superalloys used for turbine disc applications, the Paris relationship is of the form",
        "references": []
      },
      {
        "block_id": "page_40_block_9",
        "type": "text_block",
        "content": "da/dN = 4 × 10−12 ΔΚ^3.3",
        "references": []
      },
      {
        "block_id": "page_40_block_10",
        "type": "text_block",
        "content": "where AK is expressed in MPam¹/² and da/dN is the growth increment per cycle expressed in metres. Assuming a semicircular edge crack, Y = 0.67. For most nickel-based superalloys, the fracture toughness, K1c, is about 100 MPam¹/²; if we assume Ar is equal to 800 MPa, with failure occurring at the top of the cycle, one obtains acrit = 11 mm. Next, one can determine an appropriate limit for aNDI if one requires the turbine disc to last for at least 10000 cycles a figure of 0.30 mm is found. This is not very much smaller than the value assumed for the ‘first crack' in the life-to-first-crack approach. The values of a at 3300 and 6700 cycles, corresponding to one-third and two-thirds dysfunction, respectively, are 0.50 mm and 1.20 mm; see Table 4.4 [48]. Note that the majority of the fatigue crack growth occurs in the last few thousand cycles. In practice, one should note that estimates of the fatigue life made in this way are usually conservative, since no account has been taken of",
        "references": [
          "page_40_block_1"
        ]
      }
    ]
  }
]
